Repository: malghal/Pi-BOB

This repository includes the data files and codes used in the manuscript: Machine-Learning-Based Efficient Parameter Space Exploration for Energy Storage Systems.

The Gaussain process and Bayesian optimization code is based on the gpCAM package, you can use "pip install gpcam" to install the package.

Included Folders: 
------------------
1 - Experimental Data: 
Then folder where expeirmental data are available.

2 - GP Fitting All Experimental Data and Extracting GP Gradient: 
Code used to fit the GP model and extracting the predictions gradient

3 - Varying GP Model Development Cross Validation:
The codes for the different GP model developments used in the comparison between different GP models.


DOI: https://doi.org/10.5281/zenodo.14933992

File: Experimental Data/Repeated Experiment at 291/slow_cyclesDCW_LDRD_Reps_291-02.txt.csv
Cycle,Charge Capacity (mAh),Charge Energy (Wh),Discharge Capacity (mAh),Discharge Energy (Wh),Coulombic Efficiency,Energy Efficiency,Loop Number,Temperature (K)
5,421.952071859,1.452223125,422.06892406400004,1.301786155,100.02769324119805,89.64091898756949,1,291
12,421.52576339,1.449608366,421.615038392,1.3012503260000001,100.0211790143696,89.76564681332697,2,291
19,420.888736936,1.446886753,420.88558874700004,1.2998245929999999,99.99925201395912,89.83595919341448,3,291
26,420.20882393899996,1.444228913,420.239496355,1.298398205,100.00729932696619,89.90252122171717,4,291
33,419.603596228,1.441868855,419.602643299,1.297224693,99.9997728977996,89.96828584663477,5,291
40,419.02416389499996,1.439747013,419.01704295800005,1.2959112270000002,99.99830059036842,90.00964859095006,6,291
47,418.553219604,1.437990113,418.555168067,1.294955974,100.0004655233573,90.05319037266567,7,291
54,418.022375177,1.436024725,418.04514691599996,1.2936556730000002,100.00544749285018,90.08589131360534,8,291
61,417.66352981,1.434659922,417.692858494,1.2930372049999999,100.00702208402379,90.12848168208603,9,291
68,417.296922057,1.433354936,417.25435363099996,1.29197188,99.98979900791258,90.13621452376957,10,291
75,416.918749229,1.4319630879999998,416.903340598,1.2911830279999998,99.99630416453361,90.16873680755101,11,291
82,416.59620422899997,1.430834226,416.576146691,1.290313386,99.99518537667979,90.17909709968036,12,291
89,416.327516371,1.429876869,416.32243981,1.28969221,99.99878063284304,90.19603281658512,13,291
96,416.05227179900004,1.4288379880000002,416.04268577700003,1.289150798,99.99769595729917,90.22372087156462,14,291
103,415.790354709,1.427947058,415.797183158,1.2884639850000001,100.00164228172268,90.23191565691788,15,291
110,415.547907495,1.426978297,415.569282246,1.287974515,100.00514375132555,90.25887203104392,16,291
117,415.29947705200004,1.426066369,415.325837692,1.287435068,100.00634738097602,90.27876233437773,17,291
124,415.126642769,1.425515815,415.13145406800004,1.286853081,100.00115899547374,90.27280283102296,18,291
131,414.87898375099996,1.4245119609999999,414.94044269,1.286448171,100.01481370264756,90.30799363010755,19,291
138,414.613623846,1.4237057180000001,414.652128128,1.2855456559999998,100.00928678648879,90.29574298584082,20,291
145,414.52238379700003,1.423359375,414.522757898,1.28519,100.0000902486849,90.2927273725232,21,291
152,414.367468055,1.422861467,414.360201626,1.284776154,99.99824638043278,90.29523841901892,22,291
159,414.20707856599995,1.4223161679999998,414.199107466,1.284278254,99.99807557610373,90.29485025160736,23,291
166,414.063159918,1.4216979809999999,414.082805108,1.284017499,100.00474449115538,90.31577143387672,24,291
173,413.865672355,1.421084553,413.90617068899996,1.283539084,100.00978538127347,90.32109182316896,25,291
180,413.718666936,1.420569727,413.7818673,1.282909229,100.01527616930319,90.30948672328,26,291
187,413.586942368,1.4200305359999998,413.59684848399996,1.282770663,100.00239517136184,90.33401961998374,27,291
194,413.41710373,1.419484383,413.427587139,1.2822000329999999,100.00253579469873,90.32857623203594,28,291
201,413.28298773200004,1.419063854,413.289762559,1.281748422,100.0016392707179,90.32351986043892,29,291
208,413.217581416,1.4188946859999998,413.232230111,1.281570677,100.00354503188123,90.32176169556816,30,291
215,413.03072028,1.418222815,413.011651405,1.281014285,99.99538318239692,90.32531922707786,31,291
222,412.90940321,1.417757516,412.871506399,1.280537091,99.99082200339701,90.32130505735934,32,291
229,412.799836438,1.417464632,412.760390832,1.2801913569999999,99.99044437460527,90.31557670639643,33,291
236,412.609461698,1.416738649,412.617528869,1.279776001,100.00195515899388,90.33253959037015,34,291
243,412.462541476,1.416179504,412.500589445,1.279463542,100.00922458773198,90.34614174164746,35,291

File: Experimental Data/Repeated Experiment at 291/slow_cyclesDCW_LDRD_Reps_291-03.txt.csv
Cycle,Charge Capacity (mAh),Charge Energy (Wh),Discharge Capacity (mAh),Discharge Energy (Wh),Coulombic Efficiency,Energy Efficiency,Loop Number,Temperature (K)
5,412.013201,1.416135693,411.2975015,1.270737042,99.82629209,89.73271758,1,291
12,403.8550133,1.385652493,403.2591609,1.249642398,99.85245884,90.1844008,2,291
19,395.8137343,1.356766375,395.3657434,1.22754364,99.88681774,90.47568267,3,291
26,388.4389461,1.330600118,388.0410273,1.206374659,99.89755949,90.6639525,4,291
33,381.8343636,1.307317833,381.445931,1.18679333,99.89827197,90.78078032,5,291
40,375.5069474,1.285112885,375.1879,1.167879049,99.91503554,90.87754567,6,291
47,369.481273,1.26419852,369.1457873,1.149229637,99.90920091,90.90578883,7,291
54,363.6081702,1.243808797,363.2677744,1.130964025,99.90638388,90.9274824,8,291
61,357.6516064,1.223270129,357.4318204,1.112839313,99.93854746,90.97249141,9,291
68,351.7498051,1.202723045,351.5085452,1.094401868,99.93141151,90.99367245,10,291
75,345.7094817,1.181948714,345.5623369,1.075661908,99.95743687,91.00749426,11,291
82,339.5876139,1.16110778,339.423577,1.056155356,99.95169526,90.96100932,12,291
89,333.4015697,1.140104362,333.2241205,1.036365847,99.94677614,90.90096324,13,291
96,327.1325994,1.118570105,326.9855555,1.016690413,99.95505068,90.89197078,14,291
103,320.7216032,1.09676299,320.5302459,0.996214589,99.94033538,90.83225803,15,291
110,314.0421877,1.074116662,313.8436023,0.974796932,99.93676472,90.75335729,16,291
117,307.0344339,1.050190036,306.8849865,0.952641064,99.95132554,90.71130284,17,291
124,299.7439297,1.025447176,299.5299574,0.929182761,99.92861498,90.61244526,18,291
131,292.043398,0.999390473,291.7893897,0.904308495,99.91302377,90.48600316,19,291
138,283.6795333,0.970919475,283.446085,0.877626936,99.91770704,90.39132066,20,291
145,274.806642,0.941013447,274.6445801,0.849382358,99.94102693,90.26251014,21,291
152,265.358733,0.909089407,265.1171167,0.818755011,99.9089473,90.06320002,22,291
159,255.137514,0.874672474,254.8990044,0.785843382,99.90651724,89.84430234,23,291
166,243.9971475,0.837159028,243.7375211,0.749790224,99.8935945,89.56365504,24,291
173,231.7426024,0.795742311,231.4986277,0.710464964,99.89472171,89.28329613,25,291
180,218.2618274,0.750189498,218.0171869,0.667142007,99.88791419,88.92979824,26,291
187,203.1183605,0.698947497,202.8549147,0.618388314,99.87029936,88.4742154,27,291
194,185.8446311,0.640195976,185.6036366,0.563083184,99.87032475,87.95481464,28,291
201,165.6057867,0.571215303,165.3528051,0.498318227,99.84723872,87.23824876,29,291
208,140.9007108,0.486441851,140.5983062,0.420100318,99.78537749,86.36187802,30,291
215,114.301984,0.393916238,114.0752611,0.337956814,99.80164574,85.79408042,31,291
222,92.38833005,0.317194907,92.24653913,0.271267559,99.84652724,85.52078013,32,291
229,78.14660968,0.267574357,78.04076838,0.227959448,99.8645606,85.19480363,33,291
236,70.46859502,0.240684196,70.4162652,0.204781921,99.92574023,85.08324369,34,291
243,57.09389017,0.194181277,57.11165372,0.164529081,100.0311129,84.72963179,35,291
250,48.18424119,0.164254323,48.14448522,0.136780091,99.91749175,83.27335835,36,291

File: Experimental Data/Repeated Experiment at 291/slow_cyclesDCW_LDRD_Reps_291-04.txt.csv
Cycle,Charge Capacity (mAh),Charge Energy (Wh),Discharge Capacity (mAh),Discharge Energy (Wh),Coulombic Efficiency,Energy Efficiency,Loop Number,Temperature (K)
5,411.532333672,1.410504283,411.430328714,1.273823392,99.97521337944704,90.30978546840754,1,291
12,411.214306822,1.408535052,411.01873723,1.273148615,99.95244095627133,90.38813859777484,2,291
19,410.544395483,1.405702588,410.29100592000003,1.271687783,99.9382796195033,90.46634713885865,3,291
26,410.11842101800005,1.4039105520000001,409.87066375300003,1.270750939,99.93958884743948,90.51509280200922,4,291
33,409.592727778,1.401830135,409.359942408,1.269913427,99.94316662523214,90.5896795405957,5,291
40,408.997951861,1.399627314,408.78906595800004,1.26852517,99.94892739632326,90.63306762531501,6,291
47,408.604916113,1.398170072,408.376312611,1.267587716,99.94405267949914,90.66048125224067,7,291
54,408.175698894,1.396663301,408.014641161,1.266825906,99.96054205739429,90.70374406580044,8,291
61,407.770058766,1.395096583,407.62420243400004,1.2659448510000002,99.96423074012807,90.74245227364307,9,291
68,407.448698674,1.394016025,407.319130928,1.265245895,99.96820023074766,90.76265066608542,10,291
75,407.15322763300003,1.392941855,406.939487534,1.264209915,99.94750376897598,90.75826894439898,11,291
82,406.825004368,1.3918281479999999,406.62529854400003,1.2633057639999998,99.95091112349148,90.76593010533078,12,291
89,406.53873854,1.390821841,406.310703504,1.262524358,99.94390816559844,90.77541930835986,13,291
96,406.296118607,1.389974323,406.047306718,1.261821713,99.93876094857784,90.78021745585872,14,291
103,406.07592625,1.38930418,405.818790575,1.2612787380000001,99.93667793179108,90.78492357231661,15,291
110,405.85265602699997,1.388340205,405.587224109,1.26074081,99.93459894519397,90.80921271742612,16,291
117,405.60423490700003,1.387465619,405.388849828,1.26023034,99.94689772431754,90.82966256910181,17,291
124,405.36803944099995,1.386667022,405.181605184,1.259673322,99.95400864427864,90.84180282755726,18,291
131,405.147406275,1.3858639560000001,404.94575983,1.259013021,99.95022886932587,90.84679744712257,19,291
138,404.91847834,1.385193291,404.754861199,1.258361768,99.95959257239365,90.8437671605789,20,291
145,404.802705387,1.384760277,404.62957487799997,1.258072304,99.95723089132161,90.85127042534307,21,291
152,404.61550282800005,1.3841874500000002,404.416790142,1.257322126,99.95088851400622,90.83467170577221,22,291
159,404.462404607,1.383659515,404.236156386,1.2568029539999999,99.94406198983566,90.83180799721526,23,291
166,404.21303403900004,1.382820551,403.951423454,1.255922797,99.93527903284416,90.82326669876053,24,291
173,404.130743193,1.38259839,403.846433964,1.2555199449999999,99.92964919551686,90.80872320414028,25,291
180,403.96372874300005,1.3820288319999998,403.71304806899997,1.255365932,99.93794475687703,90.83500307177384,26,291
187,403.75921651799996,1.381951849,403.544661147,1.254426238,99.9468605638652,90.7720655323643,27,291
194,403.528354932,1.380566371,403.311018612,1.253956954,99.94614100413423,90.82916840077078,28,291
201,403.405044017,1.380083123,403.205147914,1.253655986,99.95044779286607,90.83916505513271,29,291
208,403.233339963,1.379564676,403.01160692499997,1.253025696,99.94501123393707,90.82761524694185,30,291
215,403.092598372,1.3791266009999998,402.903760816,1.2526687619999999,99.9531528098599,90.83058517555199,31,291
222,402.880876896,1.3784090130000002,402.670952643,1.2519607819999998,99.94789421264733,90.82650869172745,32,291
229,402.77389292500004,1.3781075680000001,402.547917874,1.251506841,99.94389530826862,90.81343648785477,33,291
236,402.620549713,1.377739697,402.40770038200003,1.250959186,99.9471340121234,90.79793437932709,34,291
243,402.42328488600003,1.376792243,402.273379665,1.250640314,99.96274936698991,90.83725742635521,35,291
250,402.308093257,1.3766640940000001,402.118605494,1.250134049,99.95289983816484,90.80893839307178,36,291

File: Experimental Data/Repeated Experiment at 291/slow_cyclesDCW_LDRD_Reps_291-09.txt.csv
Cycle,Charge Capacity (mAh),Charge Energy (Wh),Discharge Capacity (mAh),Discharge Energy (Wh),Coulombic Efficiency,Energy Efficiency,Loop Number,Temperature (K)
5,418.5198869,1.446488263,415.8335976,1.279935425,99.35814536,88.48571107,1,291
12,404.6666083,1.395132671,402.2341543,1.242619639,99.39889927,89.06820583,2,291
19,391.1201699,1.346702405,388.928057,1.203660233,99.43952958,89.37833842,3,291
26,379.1900144,1.304671251,377.0647628,1.167840775,99.43952859,89.51226404,4,291
33,368.3396478,1.266667442,366.3232331,1.134908895,99.45256648,89.59801581,5,291
40,358.1032881,1.230947817,356.21187,1.103582547,99.47182331,89.65307317,6,291
47,348.4354916,1.197395211,346.5659626,1.073444497,99.46345046,89.64830385,7,291
54,338.8195127,1.164178789,337.0402694,1.043432526,99.47486989,89.6282028,8,291
61,329.2861535,1.131467395,327.5826999,1.013506135,99.48268289,89.5744888,9,291
68,319.8794065,1.099205909,318.214224,0.983807086,99.47943429,89.50161912,10,291
75,310.4662984,1.066911377,308.8898776,0.95427028,99.49224093,89.44231926,11,291
82,300.9837729,1.03467235,299.4567486,0.924149495,99.49265559,89.31808171,12,291
89,291.5565019,1.002314336,290.097701,0.894481156,99.49965073,89.2415806,13,291
96,281.7858827,0.969095199,280.3562838,0.86342413,99.49266484,89.09590419,14,291
103,271.9446651,0.935372694,270.56379,0.832424206,99.49222202,88.99385361,15,291
110,261.9123677,0.901338471,260.5851755,0.800516193,99.49326861,88.81416014,16,291
117,251.6213402,0.866388186,250.3538767,0.767883916,99.49628141,88.63046939,17,291
124,241.271318,0.831391766,240.0299277,0.734849261,99.48547956,88.38784446,18,291
131,230.6679588,0.795356227,229.4870138,0.701251159,99.48803248,88.16818618,19,291
138,219.7882194,0.758562497,218.6616219,0.666585968,99.48741681,87.87489108,20,291
145,208.4523804,0.720138462,207.3380124,0.630385471,99.46540885,87.5367036,21,291
152,196.4504634,0.679324721,195.3531368,0.592146037,99.44142326,87.16686125,22,291
159,183.5116179,0.635303972,182.4392445,0.550890559,99.41563731,86.71290961,23,291
166,169.2099419,0.586332381,168.1728884,0.505587653,99.38712027,86.22884722,24,291
173,152.3684872,0.528327167,151.370343,0.452348489,99.34491428,85.61900982,25,291
180,131.3170592,0.455091971,130.3859928,0.386518621,99.29097834,84.93197983,26,291

File: Experimental Data/Repeated Experiment at 291/slow_cyclesDCW_LDRD_Reps_291-10.txt.csv
Cycle,Charge Capacity (mAh),Charge Energy (Wh),Discharge Capacity (mAh),Discharge Energy (Wh),Coulombic Efficiency,Energy Efficiency,Loop Number,Temperature (K)
5,424.29559592,1.459180439,425.12279863699996,1.3142845520000002,100.19495906272758,90.07005006870162,1,291
12,421.094231868,1.446833819,421.814326959,1.305898667,100.17100568863306,90.25906429962983,2,291
19,417.011649111,1.432051484,417.647134902,1.2946046109999998,100.15239041699549,90.40209974741381,3,291
26,412.82325626200003,1.417071526,413.49620532899996,1.282915022,100.16301142360373,90.53283468487392,4,291
33,408.883035947,1.4030525660000002,409.49054228100005,1.271703845,100.14857704541178,90.63836065854142,5,291
40,405.040288357,1.389555223,405.63493729099997,1.260326228,100.14681229277514,90.69997414561193,6,291
47,401.39867481000005,1.3766428210000001,401.990406536,1.249588781,100.14741745878459,90.77073311523846,7,291
54,397.90330966700003,1.3644968910000002,398.49528131,1.2391167490000001,100.14877273664683,90.81125484220689,8,291
61,394.531620809,1.352631237,395.128871238,1.2290029390000001,100.15138214467456,90.86016242873445,9,291
68,391.15438020799996,1.340781041,391.698437693,1.2186130720000001,100.13909021924047,90.88829829299473,10,291
75,387.809690491,1.329118542,388.353400842,1.208313996,100.14020030038743,90.91092764244951,11,291
82,384.537882743,1.317705548,385.02934408600004,1.198028033,100.12780570265127,90.91773460454459,12,291
89,381.162787728,1.30589189,381.698506597,1.187811409,100.14054857563437,90.95786704058634,13,291
96,377.785081089,1.2943450639999998,378.318197236,1.177101933,100.1411162519873,90.94189530590278,14,291
103,374.317741681,1.2823733149999998,374.833652014,1.166106994,100.13782684483058,90.9335043360599,15,291
110,370.759424171,1.270084217,371.297589363,1.15507231,100.14515212747548,90.94454482147147,16,291
117,367.242842204,1.2579762760000002,367.71266012399997,1.14371657,100.12793113057843,90.91718117583959,17,291
124,363.564460983,1.2453334950000001,364.062633555,1.132199268,100.13702455147929,90.91534697699589,18,291
131,359.75645733700003,1.232485774,360.24397169400004,1.1199304509999999,100.13551232981577,90.86761686224541,19,291
138,355.820996343,1.2189250470000002,356.26256410400003,1.107336165,100.12409828693032,90.84530404271854,20,291
145,351.710567565,1.205147419,352.184426379,1.094086649,100.1347297629641,90.78446601228626,21,291
152,347.364398548,1.1903286780000002,347.817759412,1.0802093750000001,100.13051448734961,90.74883223136122,22,291
159,342.845110836,1.175027616,343.31818763,1.0657110349999999,100.13798557396558,90.69667984722496,23,291
166,338.230616577,1.1594114199999999,338.657503467,1.05072561,100.12621178245786,90.62577717235182,24,291
173,333.378737704,1.1430067229999998,333.8088576,1.0350721719999998,100.12901839480296,90.55696271700756,25,291
180,328.216243637,1.1256310360000001,328.620116961,1.0182961640000001,100.12305098599772,90.46447116619836,26,291
187,322.841667167,1.10747483,323.257157695,1.000993555,100.12869792540906,90.38521940945601,27,291
194,317.284274053,1.088810093,317.61746357100003,0.982719034,100.10501293169808,90.25623846784087,28,291
201,311.203102284,1.068777598,311.51681514899997,0.962648516,100.10080647098229,90.07004991509936,29,291
208,304.651236306,1.0462976350000002,304.985903835,0.941675439,100.10985267385027,90.00072326456132,30,291
215,297.855571841,1.023441164,298.147751477,0.9193490150000001,100.09809439997849,89.82920047956954,31,291
222,290.58366820599997,0.998990372,290.843292935,0.895446854,100.08934594659186,89.63518359113876,32,291
229,282.749046589,0.972583657,282.97842306800004,0.869771956,100.08112369670816,89.42901206903582,33,291
236,274.412082911,0.944627169,274.61760763399997,0.842461892,100.07489638241134,89.1845925723104,34,291
243,265.497934002,0.914548143,265.662194517,0.813298619,100.06186884866635,88.92901103403148,35,291
250,255.828267882,0.88189976,255.94675239199998,0.781673186,100.04631408052789,88.63515123306077,36,291
257,245.307988418,0.846307008,245.395864177,0.747439654,100.03582262427193,88.31779093574515,37,291
264,234.01086747,0.807906021,234.05819513499998,0.710920327,100.02022455859066,87.99542378952019,38,291
271,222.053378,0.767149943,222.08851116300002,0.672524158,100.01582194484789,87.665281622787,39,291
278,209.406541434,0.724056921,209.419625736,0.631881442,100.00624827758982,87.26958111626143,40,291
285,196.159116534,0.678792709,196.16490850899999,0.589455282,100.00295269223389,86.83877628390967,41,291
292,182.517789512,0.6319976869999999,182.506176035,0.546074528,99.9936370711967,86.40451369246863,42,291
