Repository: malghal/Pi-BOB

This repository includes the data files and codes used in the manuscript: Machine-Learning-Based Efficient Parameter Space Exploration for Energy Storage Systems.

The Gaussain process and Bayesian optimization code is based on the gpCAM package, you can use "pip install gpcam" to install the package.

Included Folders: 
------------------
1 - Experimental Data: 
Then folder where expeirmental data are available.

2 - GP Fitting All Experimental Data and Extracting GP Gradient: 
Code used to fit the GP model and extracting the predictions gradient

3 - Varying GP Model Development Cross Validation:
The codes for the different GP model developments used in the comparison between different GP models.


DOI: https://doi.org/10.5281/zenodo.14933992

File: Experimental Data/Fade_Rates_Table_288.csv
Index,SOC_Ah,C-rate,channel #,SOC [%],Capacity Fade (mAh/cycle)
1,0.22416,3.53,1,56.04,0.053679758
2,0.10816,2.47,2,27.04,0.068271212
3,0.2074,4.9,3,51.85,-0.405775246
4,0.15256,6.1,4,38.14,-1.066867211
5,0.19088,7.21,5,47.72,-2.65197292
6,0.1824,5.77,6,45.6,-0.179550517
7,0.1392,7.68,7,34.8,-1.64983417
8,0.11936,2.62,8,29.84,-0.071769038
9,0.20892,3.28,9,52.23,-0.049350934
10,0.18396,5.22,10,45.99,0.047037919
11,0.28496,6.05,11,71.24,-3.618868528
12,0.11052,3.48,12,27.63,0.009046151
13,0.15772,2.43,13,39.43,-0.015658262
14,0.31388,3.22,14,78.47,-0.002190127
15,0.28696,7.81,15,71.74,-7.514854765
16,0.16536,3.78,16,41.34,0.034864931

File: Experimental Data/slow_cyclesDCW_AGE_285K-01.txt.csv
Cycle,Charge Capacity (mAh),Charge Energy (Wh),Discharge Capacity (mAh),Discharge Energy (Wh),Coulombic Efficiency,Energy Efficiency,Loop Number,Temperature (K)
5,393.644012791,1.3665306469999998,394.001023392,1.1747615310000001,100.090693771377,85.96671677865416,1,285
12,398.05759872199997,1.379293062,397.982526454,1.191292158,99.9811403504817,86.36976367245731,2,285
19,399.95774542600003,1.384089393,399.773790154,1.2001700240000002,99.95400632339197,86.71188653491835,3,285
26,400.95120654,1.3864517219999999,400.772731237,1.206343755,99.955487026828,87.00943104313878,4,285
33,401.580745901,1.387872934,401.437053802,1.210416851,99.96421837937532,87.21380908491729,5,285
40,401.98961098,1.388733598,401.883568443,1.213591891,99.97362057772054,87.38838699861283,6,285
47,402.17508312700005,1.388876766,402.094275014,1.215831503,99.97990723036054,87.54063231265832,7,285
54,402.256991438,1.3887059019999999,402.145480942,1.2172862960000002,99.97227879232096,87.65616206043893,8,285
61,402.180919494,1.388175121,402.089689099,1.218154354,99.97731608075419,87.75221047921373,9,285
68,402.026794679,1.38750321,401.905157316,1.2183412770000002,99.96974396617094,87.80817717891983,10,285
75,401.77424133100004,1.386254246,401.667999909,1.218489445,99.97355693544512,87.89797748255191,11,285
82,401.503905078,1.385403124,401.373467953,1.218448422,99.96751286267697,87.94901649146274,12,285
89,401.17515516500004,1.3842325789999999,401.03923794300005,1.217840588,99.96612022946833,87.97947732741524,13,285
96,400.696171494,1.3822238530000002,400.500750459,1.216914201,99.95122962261622,88.04031259906205,14,285
103,400.30560961599997,1.381031606,400.115404636,1.216440721,99.95248505755829,88.08203343899429,15,285
110,399.73249324299996,1.3789769459999999,399.57628876900003,1.21526962,99.96092274792758,88.12834931904656,16,285
117,399.02752408599997,1.376419142,398.87903072800003,1.213637965,99.96278618665715,88.17357503736314,17,285
124,398.383157407,1.374192586,398.217047735,1.212123122,99.95830404249989,88.20620445408225,18,285
131,397.621207669,1.371599794,397.442044125,1.2101130469999999,99.95494114988223,88.22639463009426,19,285
138,396.77564251399997,1.368626865,396.530872609,1.207889957,99.93831024922571,88.25560771087157,20,285

File: Experimental Data/slow_cyclesDCW_AGE_285K-02.txt.csv
Cycle,Charge Capacity (mAh),Charge Energy (Wh),Discharge Capacity (mAh),Discharge Energy (Wh),Coulombic Efficiency,Energy Efficiency,Loop Number,Temperature (K)
5,387.19979961499996,1.3504339730000001,387.6523216,1.158101286,100.11687040784886,85.75771264308972,1,285
12,392.14246946500003,1.3655946529999998,392.038330665,1.174972133,99.97344363130519,86.0410613368153,2,285
19,393.259843375,1.368397149,393.015360031,1.18058642,99.93783160215347,86.27513005729011,3,285
26,393.225451449,1.367486951,392.981971081,1.183069447,99.93808122869392,86.51413062002959,4,285
33,392.710973384,1.365224088,392.426441465,1.1831275490000002,99.92754673582247,86.66178390781516,5,285
40,391.91541903999996,1.362181769,391.63473247499996,1.182303265,99.92838083133154,86.79482370902294,6,285
47,390.929067577,1.358404794,390.608964915,1.180594122,99.91811745696373,86.91033241450708,7,285
54,389.77845613500006,1.354201106,389.413301698,1.178222607,99.9063174397526,87.00499517979273,8,285
61,388.585156301,1.349886241,388.24293940300004,1.175650482,99.91193258608806,87.09255982408372,9,285
68,387.264254171,1.345254223,386.86140580399996,1.172148218,99.89597584526297,87.1320972615895,10,285
75,385.924182256,1.3404612150000002,385.529373103,1.169204855,99.89769774190049,87.2240719773455,11,285
82,384.469041208,1.335396598,384.048871594,1.1653837299999998,99.89071431793836,87.26873587557243,12,285
89,382.89786461899996,1.329909367,382.466156035,1.161024522,99.88725228738751,87.30102598036667,13,285
96,381.328985996,1.324266717,380.874341439,1.156801105,99.88077366953564,87.35408737150946,14,285
103,379.833426978,1.319007849,379.371515123,1.152870145,99.87839094134631,87.4043430351111,15,285
110,378.242805734,1.313500464,377.793439571,1.1483858120000001,99.8811963754002,87.42941806832891,16,285
117,376.611574083,1.307715736,376.175900581,1.143725601,99.88431754837572,87.45980257899107,17,285
124,375.224017575,1.302881837,374.68508925799995,1.13954957,99.85637158290585,87.4637697478317,18,285
131,373.621041396,1.297258594,373.16486998,1.135208267,99.87790531970695,87.50824795075515,19,285
138,372.15459892300004,1.291982671,371.663221992,1.1308559569999999,99.86796429966954,87.52872483380236,20,285

File: Experimental Data/slow_cyclesDCW_AGE_285K-03.txt.csv
Cycle,Charge Capacity (mAh),Charge Energy (Wh),Discharge Capacity (mAh),Discharge Energy (Wh),Coulombic Efficiency,Energy Efficiency,Loop Number,Temperature (K)
5,408.965431454,1.427476742,408.892789743,1.21632976,99.98223768919985,85.20837672604266,1,285
12,400.298206607,1.393119164,399.87798935899997,1.1999589400000001,99.89502394937966,86.1346947919812,2,285
19,382.88560823200004,1.329584197,382.64530271200005,1.1570624440000001,99.93723829915947,87.02438300716356,3,285
26,360.600992679,1.249978943,360.470954137,1.096821968,99.9639383849074,87.74723559483193,4,285
33,336.79377211999997,1.16629377,336.665556699,1.027658033,99.96193058434754,88.11313748164838,5,285

File: Experimental Data/slow_cyclesDCW_AGE_285K-04.txt.csv
Cycle,Charge Capacity (mAh),Charge Energy (Wh),Discharge Capacity (mAh),Discharge Energy (Wh),Coulombic Efficiency,Energy Efficiency,Loop Number,Temperature (K)
5,389.520020842,1.352750567,389.914524777,1.166189956,100.10127950140976,86.20879447023732,1,285
12,390.043565109,1.3517198879999999,389.99784447800005,1.1715465150000002,99.98827807068496,86.67080549753665,2,285
19,385.276992447,1.33344765,385.18702211600004,1.162159991,99.97664788379173,87.15452691374873,3,285
26,378.627085771,1.3092850669999998,378.54331880800004,1.146294253,99.97787613032772,87.55115917013664,4,285
33,371.121976388,1.282339111,371.044132986,1.1271706590000001,99.97902484709809,87.89957736850157,5,285
40,363.14004862400003,1.253898547,363.043808852,1.106004333,99.97349789086478,88.20524879354534,6,285
47,354.78657618100004,1.224519185,354.720350101,1.083066816,99.98133354403853,88.44833378417016,7,285
54,346.160969876,1.194157082,346.106068778,1.058578606,99.98414000919293,88.64651241920951,8,285
61,337.398736199,1.163476668,337.251385586,1.0327405150000002,99.95632745556195,88.76331974712193,9,285
68,328.294917226,1.1317796169999998,328.239751254,1.005859821,99.98319621501723,88.87417708283398,10,285
75,318.942873379,1.0993151509999999,318.866310875,0.977247781,99.97599491620902,88.89605315737163,11,285
82,309.20318021900005,1.065642288,309.19368684799997,0.947419095,99.99692973047904,88.90592140239839,12,285
89,299.250800239,1.031337438,299.141222521,0.91631361,99.96338264829618,88.8471198889999,13,285
96,288.879499694,0.995732377,288.825988294,0.883979297,99.9814762210345,88.77679559474643,14,285
103,278.236249041,0.959252224,278.184988351,0.850756881,99.98157655942506,88.68959171680795,15,285
110,267.233952111,0.9216006139999999,267.187895817,0.816122719,99.9827655529411,88.55492353220156,16,285
117,255.964455716,0.883080397,255.891402824,0.780619162,99.9714597513957,88.3972925513825,17,285
124,244.409984575,0.84364812,244.340519043,0.744071608,99.97157827569082,88.19691413524397,18,285
131,232.742872391,0.8040155790000001,232.63718555399998,0.707181514,99.95459073100102,87.95619543585983,19,285
138,220.784079125,0.763256879,220.678675858,0.6692898140000001,99.95225957079073,87.68867106404421,20,285
145,208.62480476899998,0.72198493,208.46743860400002,0.630681484,99.92456977243228,87.35382939364122,21,285
152,195.95810583,0.678867206,195.801573196,0.5905981260000001,99.92011933707106,86.99759257482826,22,285
159,182.4146915,0.6327935729999999,182.202327596,0.547467742,99.88358179801543,86.51600859416442,23,285
166,167.045078029,0.5803246630000001,166.749322934,0.498498603,99.82294893181547,85.89995131742315,24,285
173,147.960566372,0.514990919,147.568981863,0.43778415800000003,99.73534535680577,85.00813157056852,25,285
180,120.498237123,0.419911013,120.04909219400001,0.351656683,99.62726016602093,83.7455251501108,26,285
187,80.563463716,0.278779822,80.439859845,0.23153179599999998,99.84657577355944,83.05184870948084,27,285
194,50.089801854,0.17177766700000002,50.117543945,0.141321856,100.05538470900896,82.27021502160696,28,285
201,34.247192401,0.116463338,34.295649667,0.09499561799999999,100.14149266728967,81.56697174521993,29,285
208,30.657215600999997,0.103734647,30.75250025,0.08485922200000001,100.31080659848605,81.80412663861478,30,285
215,37.578442537,0.127360573,37.782659656,0.10564269100000001,100.54344221104674,82.94771962120493,31,285

File: Experimental Data/slow_cyclesDCW_AGE_285K-05.txt.csv
Cycle,Charge Capacity (mAh),Charge Energy (Wh),Discharge Capacity (mAh),Discharge Energy (Wh),Coulombic Efficiency,Energy Efficiency,Loop Number,Temperature (K)
5,406.51895140000005,1.40617602,406.41019421299995,1.220255863,99.97324671171526,86.77831549139916,1,285
12,411.44481067699996,1.421406428,410.98924309,1.238069236,99.88927613736327,87.1017051570559,2,285
19,413.871602401,1.428384827,413.31122808,1.2487691060000001,99.86460189156513,87.42525700323756,3,285
26,415.425906118,1.4326426630000002,414.765609855,1.256172496,99.84105558818653,87.68219238770497,4,285
33,416.430193289,1.4355111479999998,415.767235421,1.260982224,99.84079975979554,87.84203631973467,5,285
40,417.180906457,1.4376337160000001,416.524444721,1.265161621,99.84264338903351,88.00305717092684,6,285
47,417.84099671399997,1.439391715,417.093496295,1.26849824,99.82110409823869,88.12738233664211,7,285
54,418.242596799,1.4404078839999999,417.600478809,1.271152896,99.84647235960314,88.24950974789306,8,285
61,418.6257748,1.441423344,417.97535040400004,1.273259399,99.8446286790844,88.33347984129777,9,285
68,418.8517126,1.442095915,418.216633074,1.274869584,99.84837604648725,88.40393837465382,10,285
75,419.177318727,1.442697654,418.462031664,1.276882269,99.8293593114312,88.50657415708253,11,285
82,419.35740274299997,1.443242394,418.622197792,1.2780470339999999,99.82468296822925,88.55387281535188,12,285
89,419.442802191,1.4435109940000002,418.766493678,1.278796606,99.8387602530149,88.58932223691812,13,285
96,419.48080881399994,1.443423741,418.866685914,1.279846034,99.85359928580851,88.66738142420509,14,285
103,419.462142369,1.443188193,418.738297579,1.280323962,99.82743501334545,88.71496927497383,15,285
110,419.518734478,1.4431722489999999,418.797509586,1.280918798,99.8280827927989,88.757166643661,16,285
117,419.438541111,1.4428589429999998,418.732873437,1.281251624,99.83175898139193,88.79950671657583,17,285
124,419.275414323,1.442135338,418.582768751,1.281344318,99.83479938285473,88.85049025821736,18,285
131,419.191732576,1.4416615910000001,418.409469502,1.281362572,99.81338776192152,88.88095375497868,19,285

File: Experimental Data/slow_cyclesDCW_AGE_285K-06.txt.csv
Cycle,Charge Capacity (mAh),Charge Energy (Wh),Discharge Capacity (mAh),Discharge Energy (Wh),Coulombic Efficiency,Energy Efficiency,Loop Number,Temperature (K)
5,390.042695542,1.3533527969999999,390.369604484,1.179076387,100.08381363008112,87.12261796138291,1,285
12,393.322542689,1.363006889,393.263957488,1.1911917300000001,99.98510504874716,87.39440274391747,2,285
19,393.313718529,1.362084964,393.17245812,1.193834259,99.96408454565776,87.64756168323726,3,285
26,392.15301281899997,1.357272636,391.986703123,1.1930702819999999,99.95759061117381,87.90203606521393,4,285
33,390.36599121800003,1.350748173,390.224806824,1.1894308519999999,99.96383281403189,88.05718754801528,5,285
40,388.363567532,1.343584294,388.246235583,1.184853341,99.96978811639164,88.18600710734417,6,285
47,386.19102164799995,1.335961411,385.976353077,1.179325777,99.94441388873209,88.27543724614364,7,285
54,383.913087839,1.327970548,383.70888084700005,1.173441838,99.94680905692759,88.36354388787242,8,285
61,381.512448394,1.3195461320000001,381.35775801600005,1.1671217040000001,99.95945338647503,88.4487230644241,9,285
68,379.195505321,1.311530734,378.887876963,1.1601519809999998,99.91887341656658,88.45785698530186,10,285
75,376.63645095,1.302491968,376.449777701,1.1536000670000002,99.95043675445403,88.56868950765,11,285
82,374.155786199,1.293876823,373.90661752,1.1461778870000001,99.93340509803917,88.58477612594194,12,285
89,371.601117945,1.285020282,371.319449893,1.138611029,99.92420150575498,88.60646364490611,13,285
96,368.95931155899996,1.2760579810000001,368.682175023,1.130639631,99.92488696522418,88.60409541218174,14,285
103,366.303730945,1.2665313459999998,366.10804834799995,1.123184052,99.9465791417152,88.68189923188842,15,285
110,363.6353124,1.257557264,363.32475396,1.11460038,99.91459618210611,88.63217699166343,16,285
117,360.893169472,1.2478828260000001,360.65319503399996,1.106789977,99.9335054087194,88.69342168509016,17,285
124,358.113465818,1.237963911,357.893632879,1.098396927,99.93861360714324,88.72608621625643,18,285
131,355.426194119,1.229015242,355.196410177,1.089968247,99.93534974467215,88.68630833465286,19,285
138,352.59449429,1.219192336,352.33690354099997,1.081151641,99.92694419420283,88.6776933446865,20,285
145,349.687716256,1.209056463,349.51176806399997,1.072608316,99.94968419426229,88.71449339417657,21,285
152,346.788642756,1.199112848,346.566551279,1.063221701,99.93595768441695,88.66735960450656,22,285

File: Experimental Data/slow_cyclesDCW_AGE_285K-07.txt.csv
Cycle,Charge Capacity (mAh),Charge Energy (Wh),Discharge Capacity (mAh),Discharge Energy (Wh),Coulombic Efficiency,Energy Efficiency,Loop Number,Temperature (K)
5,406.06975289,1.40840111,405.965244011,1.221863767,99.97426331849239,86.75538227884527,1,285
12,404.927165373,1.401643113,404.40866734099995,1.2226380890000002,99.87195276673462,87.22891566763616,2,285
19,399.662296619,1.3820966540000001,399.225961027,1.2116447799999999,99.89082392917939,87.66715240162935,3,285
26,393.442006865,1.359452603,393.036693888,1.1966903279999999,99.89698279036608,88.02736670327297,4,285
33,386.591828279,1.3352864469999999,386.159372154,1.1781861759999999,99.88813624775122,88.2347138808337,5,285
40,379.387425477,1.30999929,378.943400991,1.158369851,99.88296278258517,88.4252273907721,6,285
47,372.036530976,1.284149449,371.641637428,1.137632535,99.89385624391132,88.59035339585307,7,285
54,364.58576744600003,1.258255755,364.127003701,1.115303522,99.87416849861864,88.63885720912121,8,285
61,356.954976487,1.231741709,356.550239456,1.092413209,99.88661398281002,88.68849702969668,9,285
68,349.21475566199996,1.2050618119999998,348.843354959,1.0688767750000001,99.89364690438241,88.698916881784,10,285
75,341.34999176,1.1780240169999998,340.993009998,1.044516801,99.8954206033053,88.66685109358005,11,285
82,333.302381536,1.150281808,332.947896756,1.01955344,99.89364469033603,88.63510079957729,12,285
89,325.15892833,1.122494535,324.80347524800004,0.993893485,99.89068327792026,88.5432805247466,13,285
96,316.90368880299997,1.094209054,316.591782433,0.968030131,99.90157692036401,88.46848117928296,14,285
103,308.53541870000004,1.065845719,308.16332715299995,0.9412653280000001,99.87940070265907,88.31159249606182,15,285
110,300.17693133,1.037534307,299.841467582,0.9147709329999999,99.88824466073604,88.16777689453308,16,285
117,291.61439437499996,1.008399993,291.260892143,0.8874702999999999,99.87877750933467,88.00776538680518,17,285
124,282.90159695799997,0.978775633,282.521961115,0.859739089,99.86580639802598,87.83821950745273,18,285
131,273.925017244,0.948134904,273.567771482,0.8312735849999999,99.86958264506313,87.67461059528718,19,285
138,264.80664921,0.917428958,264.414072251,0.801887105,99.85174958401869,87.405907346561,20,285
145,254.969879204,0.884087435,254.567098207,0.7703785609999999,99.84202800807003,87.1382773356574,21,285
152,244.434074742,0.8482689800000001,244.056148795,0.736773483,99.84538737187158,86.85611526193023,22,285
159,233.01152716800001,0.80964117,232.54918937800002,0.699762638,99.80158158026806,86.42873706632285,23,285
166,220.423660993,0.766992079,219.948127336,0.658957433,99.78426378780856,85.91450303621714,24,285

File: Experimental Data/slow_cyclesDCW_AGE_285K-08.txt.csv
Cycle,Charge Capacity (mAh),Charge Energy (Wh),Discharge Capacity (mAh),Discharge Energy (Wh),Coulombic Efficiency,Energy Efficiency,Loop Number,Temperature (K)
5,382.360909576,1.323485393,382.537204856,1.148079467,100.04610703541728,86.74666702573876,1,285
12,387.02310312,1.3383430840000001,386.715955506,1.162617314,99.92063842919869,86.8699011411337,2,285
19,388.629175405,1.342751645,388.37665366500005,1.1700083350000001,99.93502244402089,87.13512579610358,3,285
26,389.695151625,1.345532718,389.33974429799997,1.1752777330000002,99.90879862746098,87.34664845214117,4,285
33,390.123836904,1.3464303579999999,389.835309697,1.178164662,99.926042148747,87.50282961163002,5,285
40,390.448269574,1.347117519,390.13666270600004,1.1804061090000002,99.92019253450913,87.62458303387265,6,285
47,390.65311283399996,1.3475446,390.352361953,1.182221764,99.92301331510758,87.73154996131481,7,285
54,390.755158393,1.347547651,390.502639821,1.183639759,99.93537677837998,87.83657914594963,8,285
61,390.880040142,1.3477735469999998,390.51140742999996,1.1843389830000002,99.90569159994301,87.87373707075736,9,285
68,390.91372634100003,1.347695343,390.546339375,1.185211545,99.9060184022089,87.94358095515064,10,285
75,390.852631125,1.347142141,390.54108563799997,1.186194921,99.9202908047201,88.05269205812782,11,285
82,390.751562989,1.3467186389999999,390.46668054099996,1.1863815279999999,99.92709371503959,88.09423836896936,12,285
89,390.713350371,1.346506861,390.36375336099997,1.186572113,99.91052340298378,88.12224782269416,13,285
96,390.539401333,1.345917791,390.19612729899995,1.186467161,99.91210258610825,88.15301862667778,14,285
103,390.268747602,1.344737106,389.93410955,1.185986795,99.91425445822753,88.19469543216427,15,285
110,390.011955851,1.3436428889999998,389.586088144,1.185488784,99.89080649949031,88.22945394979871,16,285
117,389.73532588499995,1.342592409,389.36353892,1.185312075,99.90460526918987,88.28532524497535,17,285
124,389.445578457,1.341639533,389.062665983,1.1847750119999998,99.90167753976894,88.30799800232182,18,285
131,389.065685815,1.340253422,388.67128755199997,1.1840000709999998,99.8986293889748,88.34150702881026,19,285
138,388.787690803,1.339162009,388.401746887,1.183352843,99.90073144671766,88.36517426921718,20,285
145,388.39375307499995,1.3377191419999999,388.039930688,1.182643654,99.90890111280147,88.40747036271385,21,285

File: Experimental Data/slow_cyclesDCW_AGE_285K-09.txt.csv
Cycle,Charge Capacity (mAh),Charge Energy (Wh),Discharge Capacity (mAh),Discharge Energy (Wh),Coulombic Efficiency,Energy Efficiency,Loop Number,Temperature (K)
5,409.56358216,1.4198091529999999,407.561918417,1.22435964,99.51126910931792,86.2340996614212,1,285
12,415.637564602,1.4392846160000001,413.162795502,1.244466092,99.40458483285317,86.46421132872025,2,285
19,417.957238622,1.446104083,415.496910168,1.2548046149999998,99.41134445664545,86.77139009225796,3,285
26,419.094502879,1.449095305,416.634892546,1.260786264,99.41311319616375,87.00506168571155,4,285
33,419.577329498,1.450225528,417.106972029,1.264312711,99.4112271337549,87.18042032701,5,285
40,419.765417931,1.450523698,417.36479234899997,1.266553229,99.4281030596011,87.31696219416058,6,285
47,419.830753674,1.450276195,417.451009279,1.268449471,99.43316577592887,87.46261404366497,7,285
54,419.762643121,1.449750122,417.381078288,1.269354445,99.4326401188794,87.55677449082498,8,285
61,419.603953955,1.449079021,417.200009038,1.269534551,99.42709192934397,87.60975299496798,9,285
68,419.45628222199997,1.448338419,417.083676839,1.270490453,99.43436170023931,87.720551794601,10,285
75,419.16267828900004,1.447126285,416.81973181,1.2705093,99.44104124714447,87.79533017742125,11,285
82,418.83220029399996,1.445732451,416.529114019,1.2707799069999999,99.4501171893223,87.898691498625,12,285
89,418.448291137,1.444394523,416.07088772000003,1.269533443,99.43185252100322,87.8938145212006,13,285
96,418.076765948,1.443142627,415.682839983,1.268742675,99.42739559813334,87.9152657029789,14,285
103,417.638971882,1.441510949,415.259943832,1.2682162929999998,99.43036253554608,87.97826293860498,15,285
110,417.179131289,1.439664142,414.82426549700006,1.26767842,99.43552646444134,88.05376080555321,16,285
117,416.635279814,1.437836052,414.252778037,1.2660567820000002,99.42815649743736,88.05293066889939,17,285
124,416.10255344,1.435884125,413.71535232,1.264787234,99.42629500822224,88.08421320209247,18,285
131,415.473375422,1.433642353,413.128728762,1.2634159489999999,99.4356686135138,88.12629916772553,19,285

File: Experimental Data/slow_cyclesDCW_AGE_285K-10.txt.csv
Cycle,Charge Capacity (mAh),Charge Energy (Wh),Discharge Capacity (mAh),Discharge Energy (Wh),Coulombic Efficiency,Energy Efficiency,Loop Number,Temperature (K)
5,382.36135630999996,1.329071943,383.707991707,1.146581584,100.3521891987192,86.26933929640556,1,285
12,386.57112726599996,1.341547259,387.49408663,1.162469815,100.23875538003256,86.65142485300996,2,285
19,387.534067156,1.3434870170000002,388.453288811,1.1690435879999999,100.2371976383253,87.01562227303606,3,285
26,387.80842013899996,1.343441723,388.63198838899996,1.172271836,100.21236471598651,87.25885283525618,4,285
33,387.635500028,1.34220936,388.38710131100004,1.173752471,100.19389382111434,87.4492836944603,5,285
40,387.09325371700004,1.339871294,387.92780481200003,1.174023923,100.21559432694482,87.62214163832964,6,285
47,386.550987281,1.337591008,387.294062927,1.173722794,100.19223224631422,87.74900451483896,7,285
54,385.845953058,1.334831591,386.518054383,1.172509166,100.17418903053752,87.83948281607609,8,285
61,384.97172870500003,1.331495775,385.710561165,1.171116147,100.19191862802114,87.95492775784437,9,285
68,383.913260986,1.327972178,384.574537179,1.168528424,100.17224624940062,87.99344168187837,10,285
75,382.812768227,1.3239477400000002,383.469230016,1.1660844000000001,100.17148377574772,88.07631636578041,11,285
82,381.58092156,1.319457289,382.239807875,1.163206669,100.17267276160095,88.15796302747924,12,285
89,380.199732301,1.314846332,380.824787488,1.159444109,100.16440179566071,88.18095930924346,13,285
96,378.75023348999997,1.3097092680000002,379.322598873,1.155450941,100.15111947990789,88.22194125299568,14,285
103,377.201233983,1.304237625,377.755159712,1.15159947,100.14685151560903,88.29675267189137,15,285
110,375.42296237,1.2979924809999999,376.01400845,1.147003615,100.15743471743679,88.36750842472718,16,285
117,373.582162038,1.291619087,374.14311162399997,1.141720512,100.15015427474904,88.39452153435079,17,285
124,371.712489728,1.2851590979999998,372.184772754,1.136252696,100.1270560013589,88.4133877096048,18,285
131,369.656784294,1.278089586,370.164009226,1.130662131,100.13721510156206,88.4650139853342,19,285
138,367.514228957,1.2705980319999999,368.043983216,1.124756539,100.14414523772413,88.52182284821926,20,285

File: Experimental Data/slow_cyclesDCW_AGE_285K-11.txt.csv
Cycle,Charge Capacity (mAh),Charge Energy (Wh),Discharge Capacity (mAh),Discharge Energy (Wh),Coulombic Efficiency,Energy Efficiency,Loop Number,Temperature (K)
5,395.33399249,1.3762615829999998,396.730914713,1.18788485,100.35335241834417,86.31243251087685,1,285
12,401.082386607,1.3941016659999999,401.979012252,1.206960021,100.22355148840745,86.5761838204417,2,285
19,403.098434481,1.39994065,403.87349777599997,1.215879458,100.19227643391815,86.85221462781297,3,285
26,403.882398331,1.401911508,404.58320984399995,1.220123235,100.17351870640958,87.03282825181003,4,285
33,404.2566498,1.402613873,404.957623966,1.2229623740000002,100.17339830188243,87.19166390278532,5,285
40,404.317545378,1.402477555,405.035921288,1.224615825,100.17767616523503,87.31803376347082,6,285
47,404.35674580799997,1.402295124,405.040915089,1.2258771080000002,100.1691994230572,87.41933755736288,7,285
54,404.313753087,1.4018522729999998,404.95619897200004,1.226669447,100.15889785595837,87.50347455476859,8,285
61,404.07351546300004,1.400983539,404.69991272600004,1.2263820650000001,100.1550206185333,87.53722159186627,9,285
68,403.93342153599997,1.400073393,404.56635310300004,1.227146987,100.15669205202018,87.64876135318428,10,285
75,403.662493144,1.399052521,404.30134802,1.226927421,100.15826461136483,87.69702370594564,11,285
82,403.33266111399996,1.3979217849999999,403.91903834,1.2260758250000001,100.1453830256098,87.70704041928929,12,285
89,403.091511552,1.396738352,403.62837733599997,1.226143205,100.13318707256647,87.78617722097174,13,285
96,402.63395663100005,1.395231958,403.174150393,1.224976401,100.13416497866201,87.79732961076569,14,285
103,402.23771055400005,1.393666398,402.739605703,1.224482691,100.12477575717817,87.86053052274279,15,285
110,401.662564731,1.3915290599999999,402.18494346,1.2231277759999999,100.13005412375182,87.89811231107167,16,285
117,401.001225995,1.38924481,401.490962526,1.221468189,100.12212843733452,87.92317813301747,17,285
124,400.40672707,1.387279504,400.871716471,1.2201622349999999,100.11612926795776,87.95359777765445,18,285
131,399.780555714,1.38494889,400.195801583,1.218419538,100.10386845059493,87.97577634796329,19,285

File: Experimental Data/slow_cyclesDCW_AGE_285K-12.txt.csv
Cycle,Charge Capacity (mAh),Charge Energy (Wh),Discharge Capacity (mAh),Discharge Energy (Wh),Coulombic Efficiency,Energy Efficiency,Loop Number,Temperature (K)
5,392.197341724,1.36495217,391.764952808,1.173847958,99.88975220635118,85.99920083646595,1,285
12,393.12717949899996,1.365042976,392.220601337,1.180094693,99.76939316097267,86.45110181498052,2,285
19,390.777893452,1.355690321,390.001029901,1.1769934119999999,99.80120074241215,86.81875158124699,3,285
26,387.740679819,1.344305659,386.95319828699996,1.1708305460000001,99.7969051035946,87.09556031110928,4,285
33,384.21388490100003,1.331658872,383.561719879,1.162745737,99.83025990271848,87.31558520341537,5,285
40,380.57859494900003,1.3188631739999999,379.889155838,1.153595768,99.81884448569883,87.46894983057584,6,285
47,376.65999432999996,1.3048853599999999,376.04696083600004,1.143675067,99.83724486188389,87.64563555222968,7,285
54,372.698773779,1.29099143,372.11794643,1.1332141880000002,99.84415635632212,87.77859880913385,8,285
61,368.66696775,1.276903724,368.046688669,1.121882601,99.83175083876225,87.8596075736717,9,285
68,364.62334869,1.262797608,364.03882789899995,1.110369354,99.83969189216761,87.92932034125296,10,285
75,360.581718393,1.248674286,360.039580416,1.098943967,99.84964906723054,88.00885701909938,11,285
82,356.46281534800005,1.2343783350000002,355.935343641,1.0867351520000001,99.85202616253672,88.03906559166886,12,285
89,352.429045353,1.2203769439999999,351.847313865,1.074649259,99.834936565056,88.05879726616665,13,285
96,348.236784771,1.205869163,347.73613507299996,1.062172627,99.85623296564455,88.08357155078855,14,285
103,344.083214497,1.1910696,343.60348579,1.050156158,99.86057770713946,88.16916811578433,15,285
110,339.950125647,1.177086577,339.48396051699996,1.037145123,99.86287249368924,88.11120127147622,16,285
117,335.592485658,1.1621251650000002,335.162846824,1.023639836,99.8719760267702,88.08344116702781,17,285
124,331.148315149,1.1468253419999999,330.708246995,1.009851686,99.86710844239025,88.05627579164536,18,285
131,326.535491752,1.130908807,326.155626164,0.995545122,99.8836679020826,88.03053931827768,19,285
138,321.76539170399997,1.114724546,321.322907547,0.980333972,99.8624823649751,87.94405537383763,20,285
145,316.731805432,1.0974245630000001,316.337395888,0.96467318,99.87547523259875,87.90337053900988,21,285
152,311.5181184,1.0796753920000002,311.109210464,0.948098795,99.86873702945427,87.81331889427743,22,285
159,306.04304622999996,1.061016672,305.60583959400003,0.9306613699999999,99.85714211076329,87.71411369490714,23,285

File: Experimental Data/slow_cyclesDCW_AGE_285K-13.txt.csv
Cycle,Charge Capacity (mAh),Charge Energy (Wh),Discharge Capacity (mAh),Discharge Energy (Wh),Coulombic Efficiency,Energy Efficiency,Loop Number,Temperature (K)
5,400.61233411800004,1.3954121210000001,401.35695420599995,1.196538512,100.1858704849014,85.74803772970809,1,285
12,401.52730727399995,1.395596866,401.612741255,1.204475708,100.02127725299187,86.30541794294915,2,285
19,397.815505203,1.380699385,397.87646675999997,1.1992179570000001,100.01532407766985,86.85583335723729,3,285
26,391.58666637199997,1.3577302089999999,391.63354150299995,1.185025974,100.01197056361349,87.27992985239678,4,285
33,383.072288382,1.327157405,383.096797096,1.1631582489999999,100.00639793447432,87.64282553206264,5,285
40,372.948674412,1.291332339,372.948924119,1.135670095,100.00006695478953,87.94560940675086,6,285
47,361.74201382900003,1.2517442680000002,361.765195788,1.104355975,100.00640842316176,88.22536705236983,7,285
54,350.001780206,1.210708097,349.983701808,1.07001182,99.9948347697005,88.3790091642544,8,285
61,337.761732644,1.168027999,337.718456544,1.033295461,99.9871873880853,88.4649564808934,9,285

File: Experimental Data/slow_cyclesDCW_AGE_285K-14.txt.csv
Cycle,Charge Capacity (mAh),Charge Energy (Wh),Discharge Capacity (mAh),Discharge Energy (Wh),Coulombic Efficiency,Energy Efficiency,Loop Number,Temperature (K)
5,398.532574094,1.383555979,398.81137262600004,1.198175529,100.069956272115,86.6011601399758,1,285
12,401.41803189800004,1.3916132540000001,401.248331775,1.209693849,99.95772483807026,86.92744521675847,2,285
19,400.409623312,1.387154981,400.25057628599995,1.210033466,99.96027892020064,87.23131031311924,3,285
26,398.27881318699997,1.379117859,398.19130189000003,1.206336678,99.97802762936354,87.47161601363905,4,285
33,395.667665784,1.369637601,395.50569567800005,1.200521541,99.95906410353774,87.65249582250627,5,285
40,392.526318431,1.3585980489999998,392.464241401,1.192992881,99.9841852566095,87.81058399709214,6,285
47,389.177024512,1.346849374,389.032523844,1.1842692369999999,99.96287019559257,87.92885528712432,7,285
54,385.600070648,1.334320745,385.518792624,1.174843451,99.97892167813575,88.04805406813936,8,285
61,381.71893962,1.32082632,381.620713963,1.164203957,99.9742675443095,88.14209251977958,9,285
68,377.70127552400004,1.307105108,377.605009206,1.1525270829999998,99.97451257799791,88.17401721912633,10,285
75,373.446264543,1.292454752,373.373855324,1.140469819,99.98061053868389,88.24059931190534,11,285
82,368.991605575,1.277092105,368.934573234,1.127224798,99.98454372941328,88.26495705256906,12,285
89,364.376355358,1.261360689,364.253003935,1.11293288,99.96614724825412,88.23272278148508,13,285
96,359.553866003,1.244607503,359.448938605,1.098393999,99.97081733561471,88.25223987099811,14,285
103,354.583310089,1.2279671520000002,354.44726277399997,1.082681834,99.96163177703826,88.16863156613165,15,285
110,349.213413907,1.209659426,349.133116288,1.0659317860000002,99.97700614701432,88.11833835947806,16,285
117,343.79018066199995,1.191381366,343.68273089300004,1.048706581,99.96874553869077,88.02442365881355,17,285
124,338.214956531,1.1725868469999998,338.07982203200004,1.030722059,99.96004478915243,87.90155387100296,18,285
131,332.44396508,1.153010957,332.332795304,1.012261424,99.96655984536424,87.7928711652304,19,285
138,326.45890756,1.132819777,326.329253824,0.993089413,99.96028482207177,87.66526089701205,20,285
145,320.311304155,1.1120902350000001,320.20586034300004,0.973342212,99.96708083335425,87.52367221352321,21,285

File: Experimental Data/slow_cyclesDCW_AGE_285K-15.txt.csv
Cycle,Charge Capacity (mAh),Charge Energy (Wh),Discharge Capacity (mAh),Discharge Energy (Wh),Coulombic Efficiency,Energy Efficiency,Loop Number,Temperature (K)
5,410.726963267,1.436343966,410.96162329000003,1.2218014130000001,100.05713285077111,85.06328859392445,1,285
12,415.816202385,1.45133215,415.365298557,1.240409751,99.89156174641253,85.46697949191025,2,285
19,416.431636272,1.4513681920000001,415.930903911,1.247064091,99.87975640720222,85.92334446034214,3,285
26,415.950060053,1.448535283,415.509321473,1.249087356,99.89404050574151,86.23106186361358,4,285
33,414.877235716,1.443833103,414.47699875399996,1.248478489,99.90352882068613,86.46972329460436,5,285
40,413.479406284,1.438418569,413.115414073,1.24656209,99.91196847884851,86.66198538208666,6,285
47,411.863965607,1.432316108,411.467057659,1.2434782549999999,99.90363130034572,86.8159094249326,7,285
54,410.024684394,1.42553287,409.65154182000003,1.239578988,99.90899509512423,86.95548268908033,8,285
61,408.03280702700005,1.418391959,407.663525901,1.235057547,99.90949719737226,87.0744887661902,9,285
68,405.945483206,1.410807905,405.511981362,1.2298810640000002,99.89321180751257,87.17565726993854,10,285
75,403.681662512,1.402800672,403.302562729,1.224309188,99.90608942188729,87.27606226866708,11,285
82,401.332648154,1.394412519,400.959803125,1.2180598919999999,99.90709825609379,87.35290851186053,12,285
89,398.801696234,1.385769275,398.36950148100004,1.211054037,99.89162665127022,87.39218417149566,13,285
96,396.091543631,1.376429066,395.707544525,1.203643335,99.90305294011586,87.4468118068643,14,285
103,393.269911787,1.366580685,392.81423494,1.195582375,99.88413127133742,87.48714130991834,15,285
110,390.331056536,1.356206216,389.969145765,1.187807367,99.9072810720695,87.58309414797728,16,285
117,387.268715951,1.345597142,386.876937145,1.178612575,99.89883541069463,87.5903001137617,17,285
124,383.99770717900003,1.334164248,383.613579097,1.169390802,99.89996604802097,87.64968809147702,18,285
131,380.65992895000005,1.3225018099999999,380.30752863,1.159906584,99.90742384653618,87.70548177926503,19,285
138,377.224088401,1.31064358,376.881161406,1.1497423530000002,99.90909196799875,87.72349481923987,20,285

File: Experimental Data/slow_cyclesDCW_AGE_285K-16.txt.csv
Cycle,Charge Capacity (mAh),Charge Energy (Wh),Discharge Capacity (mAh),Discharge Energy (Wh),Coulombic Efficiency,Energy Efficiency,Loop Number,Temperature (K)
5,393.500941609,1.369458452,394.66930133200003,1.176454255,100.29691408570021,85.90653139435295,1,285
12,373.71744766,1.2957143329999998,374.305220171,1.12876358,100.15727724640107,87.11515735004222,2,285
19,346.757265944,1.198912909,347.293479167,1.0576628989999999,100.15463647792362,88.21849285801626,3,285
26,319.907536444,1.1041993270000001,320.382830452,0.980927397,100.14857230726204,88.8360799553358,4,285
33,293.532400681,1.0125275299999998,293.976432166,0.900969291,100.15127171105125,88.98220189627834,5,285
40,267.2154944,0.921492879,267.54880687,0.819232086,100.12473545770555,88.90270393505666,6,285

File: Experimental Data/slow_cyclesDCW_AGE_288K-1.txt.csv
Cycle,Charge Capacity (mAh),Charge Energy (Wh),Discharge Capacity (mAh),Discharge Energy (Wh),Coulombic Efficiency,Energy Efficiency,Loop Number,Temperature (K)
5,419.219340322,1.4468527789999999,419.49062533,1.274011004,100.06471194954689,88.0539487148471,1,288
12,424.428471694,1.463420427,424.369159389,1.29215774,99.98602537083262,88.29709604702681,2,288
19,426.41701836100003,1.4695388550000001,426.30475946399997,1.300698789,99.97367391727667,88.51067697696226,3,288
26,427.377381801,1.4723989510000002,427.239225039,1.305429416,99.96767335664377,88.66003436863355,4,288
33,427.960775548,1.474093897,427.816316043,1.308823621,99.9662446856689,88.78834812786693,5,288
40,428.35670817899995,1.475271723,428.186471373,1.311305625,99.9602581673756,88.88570183758615,6,288
47,428.60371805200003,1.47596727,428.464771831,1.313209699,99.96758165756668,88.97281976991265,7,288
54,428.70623049200003,1.476194365,428.634310416,1.314547715,99.98322392564309,89.04977191130247,8,288
61,426.441459077,1.4680711210000001,426.751441451,1.31020932,100.07269048714704,89.24699227838022,9,288
68,427.898046555,1.472798527,427.679119471,1.313692779,99.94883662457387,89.19704595820797,10,288
75,428.267399451,1.47422956,428.19343479199995,1.3156424139999998,99.98272932772961,89.24271020586508,11,288
82,428.54622459800004,1.475212205,428.41951206,1.3167096079999998,99.97043200226092,89.25560699248688,12,288
89,428.700608388,1.4758113769999999,428.563994463,1.317633479,99.96813302283061,89.28197055090192,13,288
96,428.798958295,1.476147952,428.704404815,1.318278399,99.9779492281474,89.30530284677046,14,288
103,428.855437658,1.476221981,428.744940849,1.318902587,99.97423448572707,89.34310720035269,15,288

File: Experimental Data/slow_cyclesDCW_AGE_288K-10.txt.csv
Cycle,Charge Capacity (mAh),Charge Energy (Wh),Discharge Capacity (mAh),Discharge Energy (Wh),Coulombic Efficiency,Energy Efficiency,Loop Number,Temperature (K)
5,393.763393252,1.352514124,394.816481027,1.20395376,100.26744176656514,89.01598427965844,1,288
12,397.835670461,1.364620868,398.692047882,1.2192494520000001,100.21525908423638,89.34712055128854,2,288
19,399.683963823,1.369960959,400.45622974599996,1.227144889,100.19321914134687,89.57517226591274,3,288
26,400.78831309599997,1.373010869,401.48035538299996,1.232574824,100.17267027615004,89.77167273975893,4,288
33,401.67057195999996,1.3751382019999998,402.35527511,1.237644774,100.17046385715014,90.00148292004182,5,288
40,402.052468201,1.3760935029999999,402.78012657299996,1.240251467,100.18098592336864,90.1284298120838,6,288
47,402.388588009,1.376943782,403.07608295700004,1.242474642,100.17085349050323,90.2342316543465,7,288
54,402.619097158,1.3774852320000002,403.28268313300003,1.243639188,100.164817312364,90.28330461258983,8,288
61,402.768943724,1.377876532,403.404172515,1.2445159209999999,100.15771543484131,90.321294549779,9,288
68,402.783528807,1.37784168,403.500705967,1.2456726999999999,100.17805523530821,90.40753506600264,10,288
75,401.677535807,1.373611344,402.522747631,1.243895196,100.21042048624946,90.55656109957113,11,288
82,402.326408136,1.3754304480000001,403.033586852,1.2468193159999998,100.17577238324384,90.64939036452098,12,288
89,402.56131951000003,1.376580012,403.282170092,1.247119357,100.1790660321954,90.59548635956803,13,288
96,402.716723751,1.377027124,403.376918035,1.247670824,100.16393515467914,90.60611822777719,14,288
103,402.779211992,1.377147951,403.42737368900004,1.248024112,100.16092233106929,90.62382230563983,15,288
110,402.85922203900003,1.377490355,403.521831271,1.248508706,100.16447662005757,90.63647534577474,16,288
117,402.85725426,1.3773944660000002,403.52183382500004,1.24890049,100.16496651306946,90.67122896368598,17,288

File: Experimental Data/slow_cyclesDCW_AGE_288K-11.txt.csv
Cycle,Charge Capacity (mAh),Charge Energy (Wh),Discharge Capacity (mAh),Discharge Energy (Wh),Coulombic Efficiency,Energy Efficiency,Loop Number,Temperature (K)
5,405.10076853099997,1.397189318,406.174344033,1.237280239,100.26501443230855,88.55494549379314,1,288
12,389.229177541,1.338568582,389.91904483,1.197635696,100.17723935634999,89.47137353325391,2,288
19,363.914595959,1.249155604,364.496844217,1.125570784,100.15999585190191,90.10653119561236,3,288
26,335.904638651,1.151629844,336.438530683,1.0406492950000001,100.15894154785838,90.36317532250408,4,288
33,307.27017067199995,1.052702734,307.77929945700004,0.951545493,100.16569417847707,90.39071166694625,5,288
40,275.51154611100003,0.942399959,275.97473678299997,0.852326354,100.16812023980053,90.44210431677237,6,288
47,254.958236383,0.870330272,255.378992999,0.787268306,100.16502962287828,90.4562706052812,7,288
54,230.739573237,0.7884555639999999,231.148262521,0.710148588,100.17712145266916,90.06830827564558,8,288
61,209.401475876,0.718543921,209.729565538,0.639899539,100.15667972760338,89.05503481394005,9,288
68,186.46898191800003,0.6443419749999999,186.536487279,0.562264875,100.03620192500952,87.2618728587409,10,288
75,2.0777e-05,4.16e-07,0.000104905,1e-09,504.90927467873126,0.2403846153846154,11,288
82,1.9081e-05,3.82e-07,0.00010532900000000001,0.0,552.0098527330854,0.0,12,288
89,2.0353e-05,4.07e-07,0.00010172600000000001,0.0,499.8083820566993,0.0,13,288
96,1.2512e-05,2.5e-07,8.773900000000001e-05,0.0,701.238810741688,0.0,14,288
103,2.1201e-05,4.24e-07,0.0001066,0.0,502.8064713928589,0.0,15,288
110,2.0353e-05,4.07e-07,8.2865e-05,0.0,407.13899670810196,0.0,16,288
117,1.3571e-05,2.71e-07,8.922200000000001e-05,0.0,657.4460246113036,0.0,17,288
124,1.6962e-05,3.39e-07,0.000118681,0.0,699.6875368470699,0.0,18,288
