Repository: malghal/Pi-BOB

This repository includes the data files and codes used in the manuscript: Machine-Learning-Based Efficient Parameter Space Exploration for Energy Storage Systems.

The Gaussain process and Bayesian optimization code is based on the gpCAM package, you can use "pip install gpcam" to install the package.

Included Folders: 
------------------
1 - Experimental Data: 
Then folder where expeirmental data are available.

2 - GP Fitting All Experimental Data and Extracting GP Gradient: 
Code used to fit the GP model and extracting the predictions gradient

3 - Varying GP Model Development Cross Validation:

File: Experimental Data/slow_cyclesDCW_AGE_288K-12.txt.csv
Cycle,Charge Capacity (mAh),Charge Energy (Wh),Discharge Capacity (mAh),Discharge Energy (Wh),Coulombic Efficiency,Energy Efficiency,Loop Number,Temperature (K)
5,412.081369154,1.4201976559999998,412.097674427,1.25713627,100.0039568090723,88.51840197657671,1,288
12,416.659300689,1.434467777,416.23725877699997,1.272208807,99.89870815044758,88.68855943635462,2,288
19,418.319803382,1.439372791,417.837190409,1.2791759089999999,99.88463061774792,88.8703688855544,3,288
26,419.15258296,1.441421174,418.642780366,1.283271252,99.87837302817036,89.02819489177284,4,288
33,419.400290719,1.442162567,418.989386769,1.285772591,99.90202583090834,89.15587052537884,5,288
40,419.608968445,1.442770498,419.197993112,1.287622806,99.90205754311616,89.24654390874576,6,288
47,419.734317286,1.442903983,419.233791654,1.288499031,99.88075179669931,89.29901408415476,7,288
54,419.74606482300004,1.4425143610000002,419.242498016,1.2893704320000001,99.88003060678786,89.383542158025,8,288
61,419.579262308,1.442156162,419.12071324,1.289515434,99.8907121706927,89.41579753829737,9,288
68,413.31675400800003,1.4209586760000001,415.195665105,1.279124267,100.45459349972626,90.01840015507952,10,288
75,417.628659744,1.435116582,417.300912981,1.285690728,99.92152196566182,89.58789440006623,11,288
82,418.04250053400006,1.436579271,417.66105791300004,1.28691669,99.90875506186266,89.58201722513925,12,288
89,418.105707853,1.4367481899999999,417.726347466,1.28726966,99.90926687201951,89.59605231867388,13,288
96,418.107491038,1.436806595,417.701503883,1.287620173,99.90289885646581,89.61680559379671,14,288
103,417.97481235699996,1.436351985,417.56088437,1.2872854200000001,99.9009681983788,89.62186382190993,15,288
110,417.852208021,1.435921495,417.40303191699996,1.287022952,99.89250359448204,89.63045378744748,16,288
117,417.743419671,1.435479569,417.29957045699996,1.2869893979999998,99.89375075869546,89.65570989607026,17,288

File: Experimental Data/slow_cyclesDCW_AGE_288K-13.txt.csv
Cycle,Charge Capacity (mAh),Charge Energy (Wh),Discharge Capacity (mAh),Discharge Energy (Wh),Coulombic Efficiency,Energy Efficiency,Loop Number,Temperature (K)
5,400.990578595,1.3839488750000002,401.500291626,1.220936891,100.12711346804855,88.22124234899933,1,288
12,405.38284216700004,1.3975079719999999,405.517961715,1.236304186,100.03333134359553,88.4649111683207,2,288
19,406.83696573400005,1.401850276,406.822328228,1.242514395,99.99640211995641,88.63388738955457,3,288
26,407.63590588600005,1.4037665430000001,407.649950751,1.247514548,100.0034454435434,88.86908968024892,4,288
33,407.812423315,1.4041067319999998,407.739008398,1.249504429,99.98199787137351,88.98927699180066,5,288
40,407.69997343600005,1.4034689679999999,407.637337144,1.250264249,99.98463667008066,89.08385418607988,6,288
47,407.524983394,1.402649504,407.41205106999996,1.2505922170000001,99.97228824523603,89.15928130538876,7,288
54,407.282928038,1.4017558749999999,407.184293669,1.250818541,99.97578234632245,89.23226670977927,8,288
61,406.985081673,1.4007287910000001,406.79770319,1.250257444,99.95395937309796,89.25763874014638,9,288
68,406.602260991,1.399644929,406.429805222,1.250225522,99.95758612640775,89.32447766543511,10,288
75,406.242955098,1.397825807,406.069312971,1.249993085,99.9572565813583,89.42409553038107,11,288
82,405.810940388,1.396535178,405.600533779,1.2485828419999998,99.94815156811721,89.40575659455389,12,288
89,405.210369645,1.3943445270000001,405.013381247,1.247260184,99.95138614093894,89.45136297723639,13,288
96,404.580027067,1.392061089,404.421065644,1.24581987,99.96070952287181,89.49462633819802,14,288
103,403.949722001,1.3898726730000002,403.756362944,1.244133414,99.95213289019183,89.51420070117457,15,288
110,403.359069837,1.387862054,403.143841006,1.242538842,99.94664088473652,89.52898729515954,16,288

File: Experimental Data/slow_cyclesDCW_AGE_288K-14.txt.csv
Cycle,Charge Capacity (mAh),Charge Energy (Wh),Discharge Capacity (mAh),Discharge Energy (Wh),Coulombic Efficiency,Energy Efficiency,Loop Number,Temperature (K)
5,407.318328315,1.408282642,407.82437002200004,1.2364134199999999,100.12423740151677,87.79582898530107,1,288
12,412.91426593799997,1.42595283,412.963452744,1.255232536,100.01191211107428,88.02763384536361,2,288
19,414.732998128,1.431102198,414.64358030799997,1.263158065,99.97843966590465,88.26470022653126,3,288
26,415.546780011,1.4331041100000002,415.49390738,1.268002163,99.98727637090616,88.47941710250205,4,288
33,415.934303438,1.4338871610000001,415.856260251,1.27105051,99.98123665531914,88.64369139853117,5,288
40,416.020688791,1.433825808,415.914241396,1.272616399,99.97441295640624,88.75669498341182,6,288
47,415.95834317900005,1.4333927480000002,415.864336366,1.273580799,99.97739994532105,88.85079129757115,7,288
54,415.79259904699995,1.432370973,415.700043144,1.274324607,99.97773988685414,88.96610103254305,8,288
61,415.557741287,1.43147166,415.451614631,1.2744601949999999,99.97446163421927,89.03146535223756,9,288
68,412.430145284,1.420124081,413.045268793,1.2689361540000001,100.1491461077794,89.35389315463627,10,288
75,413.721267528,1.4239871240000002,413.659145619,1.2717366300000001,99.98498459859915,89.30815514873996,11,288
82,413.69693828799996,1.424376225,413.61587293300005,1.27148056,99.98040465193304,89.26578088594536,12,288
89,413.474779004,1.4236933070000002,413.373361299,1.271025619,99.97547185217819,89.27664495932058,13,288
96,413.123380464,1.422421369,413.01378648,1.2702812129999999,99.97347185146556,89.3041429694663,14,288
103,412.7687432,1.421027097,412.62912624899997,1.269507632,99.9661755030389,89.33732753443758,15,288
110,412.40098889499995,1.419743175,412.264217338,1.268657645,99.9668352984879,89.35824924814307,16,288

File: Experimental Data/slow_cyclesDCW_AGE_288K-15.txt.csv
Cycle,Charge Capacity (mAh),Charge Energy (Wh),Discharge Capacity (mAh),Discharge Energy (Wh),Coulombic Efficiency,Energy Efficiency,Loop Number,Temperature (K)
5,401.58204436299997,1.386060193,401.80522523,1.22110974,100.05557540984036,88.09932975255714,1,288
12,343.675842486,1.1795453969999998,343.719224726,1.0613231159999998,100.01262301117417,89.97730131449956,2,288
19,281.94283550200004,0.965091533,282.008284473,0.8708588979999999,100.02321356060828,90.2358862576406,3,288
26,228.071059955,0.779731389,228.175394248,0.700890284,100.04574639720644,89.88868396062479,4,288
33,196.47905161900002,0.677129012,196.557223701,0.59706771,100.03978647156318,88.17635921941564,5,288

File: Experimental Data/slow_cyclesDCW_AGE_288K-16.txt.csv
Cycle,Charge Capacity (mAh),Charge Energy (Wh),Discharge Capacity (mAh),Discharge Energy (Wh),Coulombic Efficiency,Energy Efficiency,Loop Number,Temperature (K)
5,386.219003507,1.333404599,387.195182005,1.176251863,100.25275258056594,88.21417474352059,1,288
12,391.046098343,1.3480663149999998,391.79135065500003,1.193097541,100.19057914531253,88.50436567729237,2,288
19,393.17305345200003,1.354225332,393.793159355,1.20140144,100.15771831196354,88.71503224841463,3,288
26,394.325794804,1.3573461999999998,394.98206165399995,1.2070604189999998,100.16642757299866,88.92796981344921,4,288
33,394.96964161799997,1.359114312,395.507752796,1.209828485,100.13624114901481,89.01594768873275,5,288
40,395.516604659,1.360478346,396.09418140800005,1.213095647,100.14603097371804,89.16684712892888,6,288
47,395.792014118,1.361125027,396.3362868,1.2147843900000002,100.13751482156931,89.24855291783568,7,288
54,395.990448799,1.3615938890000001,396.547976071,1.216259668,100.14079311096793,89.3261697063918,8,288
61,396.153597209,1.361971268,396.610464975,1.217214155,100.11532591631598,89.3715002363765,9,288
68,396.205040882,1.361841484,396.64147089299996,1.2180668570000002,100.11015256394225,89.44263126882396,10,288
75,393.895628986,1.353589428,394.60868625399996,1.213495029,100.18102695626136,89.6501556452759,11,288
82,394.869566173,1.356124097,395.419789324,1.217010154,100.13934301301887,89.74179846020391,12,288
89,395.10331659,1.357566712,395.58815631500005,1.216998041,100.12271213746939,89.64554229582495,13,288
96,395.16953544800003,1.357785721,395.628423816,1.217355382,100.11612442934896,89.65740051408304,14,288
103,395.085626297,1.357417771,395.56267142700005,1.217371971,100.1207447444928,89.68292569966655,15,288
110,395.03684108399995,1.357104101,395.511608174,1.217680663,100.12018299070469,89.7264006573067,16,288
117,394.81855632099996,1.356345067,395.288535267,1.2171106500000002,100.11903669127899,89.734587430029,17,288

File: Experimental Data/slow_cyclesDCW_AGE_288K-2.txt.csv
Cycle,Charge Capacity (mAh),Charge Energy (Wh),Discharge Capacity (mAh),Discharge Energy (Wh),Coulombic Efficiency,Energy Efficiency,Loop Number,Temperature (K)
5,411.550439755,1.424477392,412.120833675,1.244112949,100.1385963577975,87.33820248654392,1,288
12,417.820280438,1.444498486,417.73849123499997,1.264103061,99.98042478864015,87.51155319660195,2,288
19,419.73835734100004,1.449856477,419.670793865,1.273106985,99.98390343059708,87.80917319721709,3,288
26,420.60296935900004,1.451976924,420.572136132,1.278225387,99.99266927976115,88.03345052335006,4,288
33,421.134835718,1.453243849,421.026563879,1.281529318,99.97429045763565,88.18405244803483,5,288
40,421.333603561,1.453334378,421.331198654,1.284067224,99.99942921547684,88.3531858488797,6,288
47,421.437647202,1.453313305,421.43481615300004,1.285704431,99.99932824012787,88.46712037773577,7,288
54,421.478348104,1.4531736450000001,421.407629697,1.286493499,99.98322134284759,88.52992231358559,8,288
61,421.421467344,1.452679031,421.395207614,1.2875835180000001,99.99376877258639,88.63510042639284,9,288
68,424.119362922,1.4626393580000001,423.994562499,1.2959154869999998,99.97057422180865,88.60116336347075,10,288
75,423.65567811299996,1.460551671,423.457607519,1.295125214,99.95324727031107,88.67370047327823,11,288
82,423.199546945,1.458634038,423.078589127,1.294818406,99.97141825437356,88.76924384511038,12,288
89,422.734054788,1.456699711,422.637293999,1.294090065,99.97711071821539,88.83711963611421,13,288
96,422.41987597400004,1.45550869,422.312405699,1.293722198,99.97455842371237,88.88453960381369,14,288
103,422.03035065,1.453978603,421.96790891700005,1.293211188,99.98520444491639,88.94293116361631,15,288

File: Experimental Data/slow_cyclesDCW_AGE_288K-3.txt.csv
Cycle,Charge Capacity (mAh),Charge Energy (Wh),Discharge Capacity (mAh),Discharge Energy (Wh),Coulombic Efficiency,Energy Efficiency,Loop Number,Temperature (K)
5,402.79904697,1.390195348,402.816897401,1.225687936,100.0044315971287,88.16659743275159,1,288
12,404.48244435199996,1.394019787,404.283654489,1.234032512,99.95085327786761,88.5233139090299,2,288
19,403.062773751,1.388294796,402.85613811,1.232891692,99.94873363295821,88.80618839401022,3,288
26,400.68560077800004,1.379341404,400.46084407,1.227994635,99.94390696656839,89.02760632276357,4,288
33,397.764706026,1.3689659269999999,397.52471771,1.220941658,99.93966575908716,89.18714731458763,5,288
40,394.76258580800004,1.358377822,394.50034776900003,1.213171164,99.93357069579852,89.31028940194226,6,288
47,391.50109357499997,1.346798864,391.317745785,1.204839381,99.9531680005474,89.45948895602871,7,288
54,388.300287751,1.335552096,388.084828641,1.19593702,99.94451224560046,89.54626506759644,8,288
61,384.987625447,1.324019636,384.78226232599997,1.186397247,99.9466572150828,89.605713898944,9,288
68,381.688106884,1.312481816,381.45863538099997,1.1768494010000001,99.93987983936063,89.66595854155437,10,288
75,378.58461526,1.3016969330000001,378.348834159,1.167854449,99.93772036910742,89.71784594348429,11,288
82,375.733233835,1.291610295,375.63604366299995,1.1595742910000002,99.97413319790532,89.77741161470072,12,288
89,372.845973579,1.281690245,372.681079551,1.150924843,99.95577422322222,89.79742550822021,13,288
96,369.761234229,1.271057204,369.56433356,1.1413030709999998,99.94674923957062,89.7916370253309,14,288

File: Experimental Data/slow_cyclesDCW_AGE_288K-4.txt.csv
Cycle,Charge Capacity (mAh),Charge Energy (Wh),Discharge Capacity (mAh),Discharge Energy (Wh),Coulombic Efficiency,Energy Efficiency,Loop Number,Temperature (K)
5,407.561350504,1.4089381669999999,407.754192283,1.23562079,100.04731601236514,87.69872368714107,1,288
12,408.169910206,1.408341638,408.07451807399997,1.2421705299999999,99.97662930813497,88.20093764777263,2,288
19,405.126917852,1.396513155,404.919287252,1.2367132299999999,99.94874924601385,88.55722021465668,3,288
26,400.252267863,1.37858057,400.032528919,1.226032403,99.94509988783494,88.93440323186914,4,288
33,394.311709257,1.357294785,394.150839907,1.210424682,99.95920249228632,89.17920376449395,5,288
40,387.59584758,1.333475871,387.421213373,1.192208262,99.95494425234678,89.40606185141839,6,288
47,380.41161487299996,1.308081362,380.207904432,1.172024112,99.94644999441778,89.598716566684,7,288
54,372.835996092,1.281621417,372.66269414699997,1.1501947909999999,99.95351791489647,89.74528481993993,8,288
61,364.841042422,1.253639376,364.67177227300004,1.12667397,99.9536044114236,89.8722544592441,9,288
68,356.55643012499996,1.224912199,356.363823002,1.101460538,99.94598130710125,89.92159102499068,10,288
75,344.436842371,1.183402454,345.271505692,1.067075402,100.24232695760837,90.17011908275119,11,288
82,338.99008014,1.1640882780000001,338.954006425,1.0479121470000001,99.98935847474206,90.01998961800388,12,288
89,330.698849452,1.135630001,330.62992815499996,1.021877379,99.97915889422832,89.98330249290412,13,288
96,321.363557895,1.103460648,321.30871940199995,0.992622566,99.98293568400871,89.95541144118808,14,288
103,311.490587771,1.069768548,311.41527761099996,0.961309663,99.97582265308917,89.86146253759554,15,288
110,301.127512901,1.034388063,301.038951977,0.928484916,99.97059022500243,89.7617585905958,16,288

File: Experimental Data/slow_cyclesDCW_AGE_288K-5.txt.csv
Cycle,Charge Capacity (mAh),Charge Energy (Wh),Discharge Capacity (mAh),Discharge Energy (Wh),Coulombic Efficiency,Energy Efficiency,Loop Number,Temperature (K)
5,405.82356617,1.398523596,405.549709933,1.233293381,99.93251839966206,88.18538239379123,1,288
12,396.911687482,1.364009704,396.48826681099996,1.2146819329999998,99.89332118847742,89.05229408837107,2,288
19,382.33867551500003,1.311838534,381.962847659,1.177128709,99.90170289325457,89.73121908614402,3,288
26,365.72052032299996,1.253268896,365.38026872,1.1302645409999998,99.90696403835928,90.18531813942025,4,288
33,348.54111011000003,1.193606948,348.121918735,1.0782544790000002,99.87972971829127,90.33580784752606,5,288
40,330.92616373799996,1.132804693,330.510691129,1.023746711,99.87445156819668,90.37274627533698,6,288
47,312.956200743,1.0711551289999999,312.549569689,0.967459851,99.8700677433345,90.319303414361,7,288
54,294.518390617,1.008137399,294.24032403499996,0.909625861,99.90558600384257,90.22836191795717,8,288
61,276.17930911400003,0.9457764529999999,275.878327524,0.851455109,99.89101950071291,90.0270995645099,9,288
68,257.89461013700003,0.883576152,257.607704582,0.7934539770000001,99.88875085258758,89.80029341036358,10,288
75,240.000783511,0.822847401,239.70708748500002,0.736434738,99.87762705533562,89.4983367639026,11,288
82,221.248325771,0.75899334,221.013229923,0.677276918,99.89374118552955,89.23357851862048,12,288
89,203.156347603,0.6975447020000001,202.946322347,0.619959662,99.89661890535146,88.87740960865328,13,288
96,181.986111148,0.6231599680000001,181.796783708,0.554219798,99.89596599498407,88.93700276972861,14,288
103,156.609106588,0.535219169,156.485119577,0.474464399,99.92083026734443,88.64861845036047,15,288
110,136.04230744199998,0.46642025000000004,135.90122779,0.407720592,99.89629722205342,87.41485645188003,16,288
117,117.982623718,0.40615025299999996,117.849721823,0.348757755,99.88735468765498,85.86914631319952,17,288
124,95.351218668,0.33202852,94.803967959,0.274074206,99.42606846913468,82.5453807401846,18,288
131,0.000156838,3.137e-06,2.119e-06,0.0,1.3510756321809765,0.0,19,288
138,0.000176336,3.527e-06,2.967e-06,0.0,1.6825832501587878,0.0,20,288
145,0.00014603,2.921e-06,2.543e-06,0.0,1.7414229952749434,0.0,21,288
152,0.000170614,3.412e-06,5.51e-06,0.0,3.2295122322904333,0.0,22,288
159,0.000157686,3.154e-06,1.484e-06,0.0,0.9411108151643137,0.0,23,288
166,0.000165951,3.319e-06,1.907e-06,0.0,1.149134383040777,0.0,24,288

File: Experimental Data/slow_cyclesDCW_AGE_288K-6.txt.csv
Cycle,Charge Capacity (mAh),Charge Energy (Wh),Discharge Capacity (mAh),Discharge Energy (Wh),Coulombic Efficiency,Energy Efficiency,Loop Number,Temperature (K)
5,405.557179454,1.396715189,405.9727936,1.239476635,100.10247979004083,88.7422607530618,1,288
12,408.268285544,1.40426392,408.304932194,1.2499366539999999,100.00897611969815,89.01009533877364,2,288
19,408.26830419600003,1.40330993,408.282084221,1.2528895740000001,100.00337523752354,89.28103102641055,3,288
26,407.529938555,1.39990987,407.545764407,1.2529057780000001,100.00388335935664,89.49903167694647,4,288
33,406.35068656100003,1.395560089,406.443168689,1.250796327,100.02275919078238,89.62683419072756,5,288
40,405.055367662,1.390723966,405.12411229599996,1.248418733,100.0169716635029,89.76754291440751,6,288
47,403.710456094,1.3857578369999999,403.695194539,1.245334085,99.99621967804657,89.86664565404872,7,288
54,402.194165575,1.3805148760000001,402.174308736,1.241507965,99.99506287243834,89.93079224160421,8,288
61,400.63612085799997,1.374650132,400.680274784,1.237964589,100.01102095485186,90.05670316990884,9,288
68,399.027396479,1.369040404,398.964741289,1.2336481920000002,99.98429802300473,90.110429786848,10,288
75,395.95425929,1.357649013,396.061183133,1.225851789,100.0270040896117,90.29224617423266,11,288
82,395.31852391999996,1.355074764,395.37321806,1.226051768,100.01383546094873,90.47853303539199,12,288
89,394.61528051299996,1.353209632,394.62950941900004,1.222460725,100.00360576660428,90.33786754778286,13,288
96,393.455145532,1.349747433,393.44183592499996,1.218156392,99.9966172492211,90.25069151585487,14,288
103,391.822055037,1.344019604,391.785970923,1.213474578,99.9907906883913,90.28697009987958,15,288

File: Experimental Data/slow_cyclesDCW_AGE_288K-7.txt.csv
Cycle,Charge Capacity (mAh),Charge Energy (Wh),Discharge Capacity (mAh),Discharge Energy (Wh),Coulombic Efficiency,Energy Efficiency,Loop Number,Temperature (K)
5,408.47272253299997,1.4145067400000002,408.124766001,1.236252588,99.91481523421143,87.39814049949311,1,288
12,399.90738852799996,1.381515704,399.40549330299996,1.2184480580000001,99.87449713623762,88.19646815972786,2,288
19,387.31373729300003,1.3364092699999999,386.862154329,1.186197942,99.88340641693833,88.76008036071165,3,288
26,374.44194289999996,1.290648092,374.01706422399997,1.150536394,99.88653015933275,89.14408204153607,4,288
33,361.993241565,1.247027199,361.593662208,1.113637868,99.88961690133426,89.30341446385727,5,288
40,349.989552661,1.20530778,349.545468708,1.077001141,99.87311508311501,89.35486511171446,6,288
47,338.191840836,1.164469381,337.68941234700003,1.040243086,99.85143683899707,89.33193976355828,7,288
54,326.25103754400004,1.123623636,325.852004621,1.003096911,99.87769144705135,89.27339002683635,8,288
61,314.66790424100003,1.083657463,314.314700107,0.966872467,99.88775336497952,89.22307094377479,9,288
68,303.298478419,1.0450447170000001,302.95450282,0.930777235,99.88658841917275,89.06578061769197,10,288
75,292.034477602,1.0066408599999999,291.659566463,0.89501359,99.87162093254244,88.91091406720766,11,288
82,280.791277166,0.9684862209999999,280.57054317999996,0.859682275,99.92138858862431,88.76556592744753,12,288
89,270.779058292,0.934046281,270.465703755,0.827906234,99.88427667228899,88.63653234758718,13,288
96,260.299085747,0.898279475,259.976363235,0.794493714,99.87601857644877,88.44616136865422,14,288
103,249.142340809,0.860517038,248.84291967800002,0.7589146170000001,99.87981925110454,88.19286353281944,15,288
110,0.000171672,3.433e-06,2.6702999999999998e-05,0.0,15.554662379421222,0.0,16,288
117,0.000168917,3.378e-06,1.102e-05,0.0,6.5239141116643085,0.0,17,288
124,0.000164043,3.281e-06,1.3352e-05,0.0,8.139329322189914,0.0,18,288
131,0.000175275,3.505e-06,2.2676e-05,0.0,12.937384110683215,0.0,19,288
138,0.000172944,3.459e-06,1.6530999999999998e-05,0.0,9.558585438060875,0.0,20,288
145,0.000173368,3.467e-06,1.3776e-05,0.0,7.946103087074893,0.0,21,288

File: Experimental Data/slow_cyclesDCW_AGE_288K-8.txt.csv
Cycle,Charge Capacity (mAh),Charge Energy (Wh),Discharge Capacity (mAh),Discharge Energy (Wh),Coulombic Efficiency,Energy Efficiency,Loop Number,Temperature (K)
5,399.94843952499997,1.38109022,399.930976166,1.220074862,99.99563359741552,88.34143087335742,1,288
12,404.09571186,1.3939478840000001,403.779899687,1.234655582,99.9218471852754,88.57257837051245,2,288
19,405.16167875800005,1.396886848,404.722174262,1.239920392,99.89152367584533,88.76312306721638,3,288
26,405.365098902,1.397003754,404.92731915599995,1.242878888,99.89200359202461,88.96746944604129,4,288
33,404.939426651,1.395329447,404.405524215,1.242571098,99.86815251841107,89.0521661871012,5,288
40,404.35052863299995,1.393096221,403.876655858,1.24199527,99.88280644108417,89.15358833637954,6,288
47,403.748565295,1.3906788490000002,403.228032577,1.241068525,99.87107502967358,89.24192137476018,7,288
54,403.10322076700004,1.388490805,402.573376682,1.239953975,99.86855870712422,89.30228205580374,8,288
61,402.294372423,1.386000954,401.68464229899996,1.237673379,99.84843682492308,89.29816212810486,9,288
68,401.512013743,1.383119554,403.52502693400004,1.246825575,100.50135814672996,90.14590035938424,10,288
75,401.88181232799997,1.384772548,401.24214635100003,1.237541792,99.8408323150295,89.36787444171662,11,288
82,400.841504117,1.380851301,400.191610175,1.235151299,99.83786760220062,89.44853787699766,12,288
89,399.761001945,1.377088378,399.107702498,1.231935536,99.83657749409737,89.45943889158289,13,288
96,398.763745375,1.373667714,398.04248734199996,1.228914141,99.81912647742794,89.46225702732066,14,288
103,397.80250475400004,1.370345814,397.160094127,1.2265324420000001,99.83851016036279,89.50532263237899,15,288
110,396.876073355,1.36703558,396.214777998,1.223883564,99.83337484887669,89.52828894182842,16,288
117,395.87338520199995,1.36357262,395.31180926,1.221273362,99.8581425367322,89.564233256605,17,288

File: Experimental Data/slow_cyclesDCW_AGE_288K-9.txt.csv
Cycle,Charge Capacity (mAh),Charge Energy (Wh),Discharge Capacity (mAh),Discharge Energy (Wh),Coulombic Efficiency,Energy Efficiency,Loop Number,Temperature (K)
5,404.903841302,1.400397825,402.839328009,1.224883265,99.49012257172927,87.46680715531674,1,288
12,408.519193447,1.4110871109999998,406.202216093,1.2392973870000001,99.43283512961781,87.82571801125326,2,288
19,409.454385222,1.4136424890000001,407.116253661,1.24416346,99.42896409334281,88.01118172955537,3,288
26,409.689070893,1.414083471,407.323535066,1.24688381,99.42260216465041,88.17611092775441,4,288
33,409.546774576,1.412966197,407.264021791,1.248825529,99.44261487900538,88.38325585222758,5,288
40,409.229179854,1.411856581,406.910657845,1.248466379,99.43344166957323,88.42728049018457,6,288
47,408.787506398,1.4100847429999999,406.56754014399996,1.249591399,99.45693882047397,88.61817739701621,7,288
54,408.559295853,1.4097930109999999,406.298275862,1.248202217,99.44658706485203,88.53797736694838,8,288
61,407.9872279,1.4078836099999998,405.785447913,1.247137909,99.46033114851829,88.58245810532593,9,288
68,404.634608791,1.396706949,403.025502845,1.239644459,99.6023311128013,88.7547999877532,10,288
75,405.84449793299996,1.4003885459999998,403.67800833900003,1.242750379,99.46617741400117,88.74325504516088,11,288
82,405.520109346,1.399598135,403.295140829,1.241574447,99.45132967127368,88.70935277432334,12,288
89,405.06783659,1.398673632,402.875715668,1.239614331,99.45882622020696,88.6278473147051,13,288
96,404.477806229,1.396781476,402.22795959,1.237681607,99.44376512027307,88.6095375881116,14,288
103,403.915656642,1.3947746920000001,401.676557879,1.236382631,99.44565190128675,88.64389625733185,15,288
110,403.276358928,1.392547417,401.026599635,1.2346519219999998,99.4421296356225,88.66139184400927,16,288

File: Experimental Data/slow_cyclesDCW_AGE_291K-01.txt.csv
Cycle,Charge Capacity (mAh),Charge Energy (Wh),Discharge Capacity (mAh),Discharge Energy (Wh),Coulombic Efficiency,Energy Efficiency,Loop Number,Temperature (K)
5,412.738222188,1.418619973,412.550434821,1.27481267,99.9545020652547,89.86287337433392,1,291
12,392.897190057,1.347605652,392.713850274,1.21871362,99.95333644840437,90.43547852380186,2,291
19,369.627268502,1.2655310530000001,369.44920928,1.148159622,99.95182735767261,90.72551947881756,3,291
26,348.482807723,1.19212189,348.282337914,1.082211434,99.94247354401502,90.78026694065655,4,291
33,329.398351181,1.1261750529999999,329.259954457,1.0222962649999998,99.9579849979504,90.7759643828658,5,291
40,311.855591006,1.065921463,311.74552055000004,0.9667151850000001,99.96470467127271,90.69290923922414,6,291

File: Experimental Data/slow_cyclesDCW_AGE_291K-02.txt.csv
Cycle,Charge Capacity (mAh),Charge Energy (Wh),Discharge Capacity (mAh),Discharge Energy (Wh),Coulombic Efficiency,Energy Efficiency,Loop Number,Temperature (K)
5,424.218012299,1.4621965670000001,424.313331033,1.304578144,100.02246928023717,89.22043543547726,1,291
12,424.182805497,1.461040911,424.2206813,1.305344432,100.00892912265871,89.34345521553982,2,291
19,423.885393379,1.459409234,423.82871776,1.304749015,99.9866294946971,89.40254622234356,3,291
26,423.37749492,1.457162642,423.287152853,1.304022339,99.97866158024836,89.49051405889668,4,291
33,422.792350413,1.454657343,422.70619338,1.303126636,99.97962190353826,89.583065198881,5,291
40,422.21094013100003,1.4523492029999998,422.17502302800006,1.302232088,99.9914930903996,89.66384154100714,6,291
47,422.0622541,1.451838613,421.93885916700003,1.301999596,99.97076380751861,89.6793613519907,7,291
54,421.271156877,1.4487873770000002,421.149338518,1.300211156,99.97108314751404,89.74478771980631,8,291
61,420.620920984,1.446310239,420.502171613,1.2987206990000002,99.9717680778402,89.79544388055737,9,291
68,420.20086871,1.444938913,420.035643981,1.29781337,99.96067958414574,89.81787107563349,10,291
75,419.525995222,1.4422999859999999,419.44288268900004,1.296240498,99.98018894324868,89.87315472386062,11,291
82,419.048216796,1.4404568969999998,418.984433855,1.295282987,99.98477909260951,89.92167621937529,12,291
89,418.607465662,1.438849639,418.553921109,1.29431058,99.98720888722916,89.95454041323912,13,291
96,418.202318488,1.437439336,418.1500966,1.2932331099999999,99.98751276937229,89.96783917147512,14,291
103,417.792501841,1.435861167,417.702744249,1.292244861,99.97851622716911,89.99789747778587,15,291
110,417.40983693,1.4345358160000001,417.294262357,1.2912566870000002,99.9723114879491,90.01216090933767,16,291
117,417.03277653199996,1.433336577,416.951150099,1.290068618,99.98042685429219,90.00458361985973,17,291
124,416.637093553,1.4316506740000001,416.588094738,1.2894871229999998,99.98823944968937,90.06995536119166,18,291
131,416.320275776,1.430543613,416.244909367,1.288540536,99.98189701213578,90.07348844805894,19,291
138,415.91950963799997,1.429133301,415.86591467,1.287377558,99.98711410098396,90.08099923913255,20,291
145,415.617106547,1.4280956189999998,415.509406276,1.286350881,99.97408666070201,90.07456250728826,21,291
152,415.31553104600005,1.4269846560000001,415.255752792,1.2858274710000002,99.98560654501664,90.1080096126836,22,291
159,414.970773997,1.425664591,414.900938144,1.284891265,99.98317089844008,90.1257752427408,23,291
166,414.695442739,1.4247117950000001,414.659673926,1.284365104,99.9913746790262,90.14911707107751,24,291
173,414.364722722,1.423432292,414.36082831,1.283460497,99.99906014875629,90.16659971909644,25,291
180,414.064101547,1.422468032,414.02683353400005,1.282475544,99.99099945808855,90.15847914675666,26,291
187,413.760890787,1.421403126,413.661282474,1.2814742989999999,99.97592611693906,90.1555846866767,27,291
194,413.57203601699996,1.420855258,413.489893129,1.280999668,99.98013819096884,90.15694320638534,28,291
201,413.293013351,1.419827338,413.225936423,1.280222585,99.98377012777058,90.16748380147051,29,291
208,413.007331181,1.418711588,412.917018156,1.279525253,99.97813282763244,90.18924380562683,30,291
215,412.762509709,1.417948537,412.68950104600003,1.2788371170000001,99.98231218647948,90.18924760877977,31,291
222,412.49883973699997,1.416923787,412.419774728,1.278101098,99.98083267117785,90.20252957331431,32,291
229,412.25744179500003,1.416012322,412.166694739,1.277450035,99.97798777006791,90.21461290645463,33,291
236,412.010076089,1.4151775949999998,411.93979032,1.2767647629999999,99.98294076453973,90.21940196841514,34,291
243,411.772137493,1.414281975,411.742446021,1.276300507,99.99278934408218,90.24370879081593,35,291
250,411.534651581,1.413484949,411.487056617,1.2753757090000002,99.98843476149162,90.22916797963019,36,291
257,411.321014249,1.4127415380000001,411.254305241,1.274812942,99.98378176516904,90.23681315442428,37,291
264,411.142698799,1.412175204,411.087931883,1.2742780710000001,99.98667934122143,90.23512574010613,38,291
271,410.90401251000003,1.411285289,410.848955886,1.273590739,99.98660109847462,90.24332280133333,39,291
278,410.660577488,1.410488571,410.606783973,1.272856286,99.98690073555903,90.24222614562397,40,291
285,410.389784098,1.4095173619999999,410.39708453,1.2722525969999998,100.00177890198121,90.26157685597916,41,291
292,410.226848894,1.408922718,410.215497714,1.271817738,99.99723295049297,90.26880763235731,42,291
299,410.030277933,1.408289423,410.02110964,1.271219053,99.99776399610141,90.26688919469362,43,291

File: Experimental Data/slow_cyclesDCW_AGE_291K-03.txt.csv
Cycle,Charge Capacity (mAh),Charge Energy (Wh),Discharge Capacity (mAh),Discharge Energy (Wh),Coulombic Efficiency,Energy Efficiency,Loop Number,Temperature (K)
5,424.547905782,1.4610266710000002,424.12566301100003,1.3120229890000001,99.90054296223127,89.80143997658753,1,291
12,423.301316357,1.455888388,422.882896252,1.308950067,99.90115312926476,89.90730867756602,2,291
19,422.086807546,1.450939056,421.742411538,1.306255109,99.91840635579152,90.02825470844587,3,291
26,421.156467503,1.447338879,420.740606741,1.303979717,99.90125741996422,90.09498300086777,4,291
33,420.16040177300005,1.443583583,419.726196086,1.30153542,99.89665716112995,90.16003197370803,5,291
40,419.26915873499996,1.440225199,418.86993501200004,1.299412376,99.90478104227736,90.22286076526287,6,291
47,419.447072156,1.440305748,418.978488551,1.299923138,99.88828540330692,90.25327711182611,7,291
54,417.973513464,1.435531468,417.538647867,1.295959597,99.89595857560542,90.27733810708773,8,291
61,417.248381841,1.432911351,416.80920388199996,1.293964143,99.89474423913586,90.3031539318164,9,291
68,416.57289438600003,1.430689742,416.24717997299996,1.292109086,99.92181094416136,90.31371708821548,10,291
75,415.949122725,1.4284722189999999,415.579850386,1.290291519,99.91122175313633,90.32667921979379,11,291
82,415.45498239100004,1.426650505,415.05278532399996,1.288810392,99.90319117977948,90.33820038496394,12,291
89,414.922378301,1.4250604980000001,414.56473482900003,1.287152925,99.91380472813628,90.32268642674846,13,291
96,414.47312789,1.423488309,414.157471947,1.285919576,99.92384163851419,90.33580169712515,14,291
103,414.062526677,1.4221088839999998,413.710814938,1.2845319160000002,99.91505830246881,90.3258484952971,15,291
110,413.67938916,1.420564758,413.34445069099996,1.283734358,99.91903428650865,90.36788719208815,16,291
117,413.203271853,1.418673023,412.88161085400003,1.282415115,99.92215429525582,90.39539726272783,17,291
124,412.951647396,1.417753262,412.565842343,1.281805183,99.90657379491454,90.41101984077113,18,291
131,412.50991290400003,1.416110159,412.13208981,1.280528578,99.9084087237225,90.42577442592868,19,291
138,412.19481917900004,1.415008996,411.851800218,1.279527371,99.9167823211162,90.42538772665158,20,291
145,411.730134056,1.413592241,411.36990673699995,1.2777759219999998,99.91250887676075,90.39211485032477,21,291
152,411.392515475,1.41197881,410.98099495,1.2770243369999998,99.8999688838469,90.44217434112909,22,291
159,411.068790444,1.41084308,410.691276133,1.276198685,99.90816274069547,90.45645848863644,23,291
166,410.797597563,1.410076155,410.424866114,1.27526171,99.90926639999572,90.43920822843785,24,291
173,410.360428061,1.408510956,410.041235642,1.27405364,99.92221656934413,90.45393893265535,25,291
180,410.109569525,1.407816359,409.746747959,1.27291701,99.91153057793306,90.41783055456028,26,291
187,409.770682749,1.407101762,409.42426102800005,1.271613926,99.9154596130021,90.3711416147029,27,291
194,409.47772457,1.405981588,409.155127272,1.27074495,99.92121737553886,90.3813364873168,28,291
201,409.09238254499996,1.404704115,408.78355482,1.269581275,99.92450905023489,90.38069024237178,29,291
208,408.75849140500003,1.403519016,408.44716077299995,1.268574309,99.92383506678235,90.38525980327722,30,291
215,408.432272158,1.403026688,408.095423143,1.266852225,99.91752634697053,90.29423572875045,31,291
222,408.077939438,1.401571013,407.713060445,1.2657970379999999,99.91058595485399,90.3127295198991,32,291
229,407.846262126,1.401010294,407.52825228,1.2649020080000002,99.92202702941488,90.28499029715196,33,291
236,407.495668502,1.399443132,407.161598531,1.264047367,99.91801876760357,90.32502558310458,34,291
243,407.113685372,1.398581885,406.774992339,1.262457568,99.91680627668153,90.26697553715277,35,291
250,406.818486024,1.3970317540000001,406.417315351,1.261837673,99.90138828819684,90.32276248460992,36,291
257,406.439218362,1.395778507,406.033213336,1.260603742,99.90010682836261,90.31545733638382,37,291
264,406.144998133,1.395329011,405.774752202,1.259186129,99.9088389780246,90.24295482092573,38,291
271,405.768303314,1.3941993160000001,405.38663027999996,1.25764384,99.90593818420936,90.20545524353133,39,291
278,405.433738868,1.39332065,405.05412368199995,1.256458731,99.90636813131046,90.17728481954244,40,291
285,405.050642674,1.391870401,404.637347228,1.255395056,99.8979645006186,90.19482382110085,41,291
292,404.581674432,1.390241303,404.221646318,1.254026475,99.91101225370491,90.20207299940938,42,291
299,404.24609610799996,1.389058675,403.88508887300003,1.2528949379999998,99.91069617283243,90.19740926350715,43,291

File: Experimental Data/slow_cyclesDCW_AGE_291K-04.txt.csv
Cycle,Charge Capacity (mAh),Charge Energy (Wh),Discharge Capacity (mAh),Discharge Energy (Wh),Coulombic Efficiency,Energy Efficiency,Loop Number,Temperature (K)
5,422.709810118,1.452741134,422.60295874900004,1.304183603,99.97472228785745,89.77398467468464,1,291
12,380.023314524,1.301462207,379.838835389,1.180544566,99.95145583758958,90.70909317614938,2,291
19,335.493554467,1.146568084,335.303609295,1.0423173639999999,99.94338336177523,90.90758573740308,3,291

File: Experimental Data/slow_cyclesDCW_AGE_291K-05.txt.csv
Cycle,Charge Capacity (mAh),Charge Energy (Wh),Discharge Capacity (mAh),Discharge Energy (Wh),Coulombic Efficiency,Energy Efficiency,Loop Number,Temperature (K)
5,430.331386952,1.4753523899999998,429.87956777500006,1.328709628,99.89500668770638,90.06049246309216,1,291
12,430.443659446,1.4745675550000001,429.821873941,1.3295248759999998,99.85554776069874,90.1637142016189,2,291
19,430.28741998600003,1.473433596,429.620164124,1.32938411,99.84492787123041,90.22355086845731,3,291
26,429.96086716599996,1.4717722679999998,429.283100858,1.329433196,99.8423655826012,90.32872985211054,4,291
33,429.68990741000005,1.470297126,429.012225274,1.329671645,99.84228576833819,90.43557397254955,5,291
40,429.472522081,1.469213363,428.80214395499996,1.329860915,99.84390663161598,90.5151660399103,6,291
47,429.47057041200003,1.4690666490000002,428.72533747800003,1.3303046379999999,99.82647636756924,90.55441010151199,7,291
54,429.053877242,1.467374044,428.356226407,1.32964022,99.83739784861413,90.6135845483171,8,291
61,428.645900371,1.465659214,428.01234358799996,1.329168074,99.8521957675434,90.68738908088358,9,291
68,428.388171669,1.4645985289999999,427.73246367900003,1.329015757,99.84693601892758,90.74266638158014,10,291
75,428.089978796,1.463463414,427.419838963,1.3281744389999999,99.84345818258004,90.75556151894344,11,291
82,427.851492571,1.462502076,427.20112844199997,1.327882434,99.84799302087463,90.79525121986903,12,291
89,427.596099563,1.4614365009999999,426.93414748600003,1.3276453019999999,99.84519220879787,90.84522667194557,13,291
96,427.32514743499996,1.460710177,426.61126954699995,1.3263375290000001,99.83294269193259,90.80086863802279,14,291
103,427.08416868899997,1.459553229,426.412863908,1.326423524,99.84281674896529,90.87873587925172,15,291
110,426.85134165799997,1.4585952979999999,426.199695169,1.326222977,99.84733643181984,90.92467107349746,16,291
117,426.58664021799996,1.4580267599999999,425.90759446,1.3248401840000001,99.84081879412517,90.86528590188566,17,291
124,426.43200973600005,1.457095284,425.747071889,1.3252188249999999,99.83937935441945,90.94935928706224,18,291
131,426.188551406,1.456162508,425.48487632700005,1.324674419,99.83489113523146,90.97023249275965,19,291
138,425.992976089,1.45551304,425.31861487199996,1.324144594,99.84169663472123,90.97442328651346,20,291
145,425.707955358,1.4544553599999999,425.077761594,1.3235740210000002,99.85196570652055,91.00135056740417,21,291
152,425.514844595,1.453619322,424.862381352,1.323274519,99.84666498683,91.033085414642,22,291
159,425.365267814,1.453131545,424.673971003,1.3228148430000002,99.83748160385717,91.03200928722528,23,291
166,425.147828444,1.4522533949999998,424.444674107,1.322449088,99.83460944877139,91.06186926834488,24,291
173,424.977144201,1.451692811,424.24071163200006,1.321737484,99.82671242935088,91.04801470288469,25,291
180,424.81296093599997,1.451068981,424.15476455,1.32150858,99.84506207518957,91.07138236042273,26,291
187,424.691153036,1.450773831,424.10169027999996,1.321223471,99.8612020166217,91.07025800770732,27,291
194,424.519512561,1.450042054,423.911398836,1.320979428,99.85675246790626,91.0993873836986,28,291
201,424.265053318,1.4490542880000001,423.577711157,1.3202923249999998,99.83799227496478,91.11406908172371,29,291
208,424.142711352,1.448750768,423.501513951,1.319771835,99.84882508084222,91.09723108702435,30,291
215,423.977653236,1.4480312009999998,423.300356175,1.319495117,99.84025170764768,91.12338988888956,31,291
222,423.907374207,1.447765108,423.24013580099995,1.319420415,99.84259806585149,91.13497816111203,32,291
229,423.75014736500003,1.4471788460000001,423.093415219,1.319057037,99.84501901649267,91.14678815585727,33,291
236,423.54793225500003,1.446367655,422.93019836400003,1.318748146,99.85415254237905,91.17655123447848,34,291
243,423.41404408600005,1.44593296,422.79098119,1.318267445,99.85284784368808,91.17071686366428,35,291
250,423.31462413599996,1.4455296050000002,422.68968035999995,1.318054296,99.85236896143725,91.18141139696684,36,291
257,423.186409995,1.445138145,422.52824965499997,1.317499272,99.8444750765962,91.16770438579766,37,291
264,423.009060734,1.444467572,422.357273582,1.317022986,99.84591650333233,91.1770545444962,38,291
271,422.857262711,1.4440457260000001,422.159389504,1.316506652,99.83496246404145,91.16793383314233,39,291
278,422.738598167,1.44356105,422.093974283,1.316385959,99.84751241386637,91.19018270824084,40,291
285,422.585492107,1.4429398629999999,421.904305909,1.3160656130000001,99.83880511500676,91.20723924445355,41,291
292,422.466198132,1.4426171509999999,421.767340289,1.315484199,99.8345766250436,91.18733948838239,42,291
