Repository: malghal/Pi-BOB

This repository includes the data files and codes used in the manuscript: Machine-Learning-Based Efficient Parameter Space Exploration for Energy Storage Systems.

The Gaussain process and Bayesian optimization code is based on the gpCAM package, you can use "pip install gpcam" to install the package.

Included Folders: 
------------------
1 - Experimental Data: 
Then folder where expeirmental data are available.

2 - GP Fitting All Experimental Data and Extracting GP Gradient: 
Code used to fit the GP model and extracting the predictions gradient

3 - Varying GP Model Development Cross Validation:

File: Experimental Data/slow_cyclesDCW_AGE_291K-06.txt.csv
Cycle,Charge Capacity (mAh),Charge Energy (Wh),Discharge Capacity (mAh),Discharge Energy (Wh),Coulombic Efficiency,Energy Efficiency,Loop Number,Temperature (K)
5,442.766144086,1.520314773,443.00650742299996,1.369232749,100.05428674712611,90.06245110005256,1,291
12,442.757117738,1.519130579,442.83939981599997,1.3695216460000001,100.01858402151056,90.15167392006003,2,291
19,442.38185281799997,1.517319558,442.295132173,1.368361189,99.98039688010539,90.18279516568388,3,291
26,441.96247385099997,1.515306007,441.927570759,1.3681631550000002,99.99210270236388,90.28956188913202,4,291
33,441.429596369,1.5128935319999999,441.40445527099996,1.367640295,99.994304618855,90.39897825407584,5,291
40,441.013651531,1.511167194,440.926369789,1.366856287,99.98020883442112,90.45036792930803,6,291
47,440.73724705899997,1.510099466,440.588947685,1.366527208,99.96635197615143,90.49252971525785,7,291
54,440.058513882,1.507492061,439.984869295,1.3651239,99.98326481940997,90.55595948508281,8,291
61,439.51555421399996,1.5053269239999998,439.44779093700004,1.364113202,99.98458228011495,90.61906621421727,9,291
68,438.966079154,1.503182266,438.881301448,1.362973556,99.9806869573696,90.67254097049067,10,291
75,438.487551978,1.5015263589999999,438.403699573,1.3616407050000001,99.98087690183638,90.68376967466878,11,291
82,437.907049184,1.4993499060000002,437.842830274,1.360243874,99.98533503625491,90.7222435908166,12,291
89,437.495907335,1.497736298,437.38793551900005,1.359399533,99.97532049690301,90.76361004372214,13,291
96,437.10186809500004,1.49676059,436.94624892599995,1.35786065,99.96439750539655,90.71996276973059,14,291
103,436.64239583299997,1.494720077,436.587454219,1.357367777,99.98741725161727,90.81083460953606,15,291
110,436.120848389,1.492697761,436.046545421,1.356118164,99.98296275716365,90.85015060862008,16,291
117,435.809222703,1.492197719,435.683957985,1.354598951,99.97125698322236,90.77878445678016,17,291
124,435.374116349,1.4901180440000001,435.229357815,1.353954863,99.96675077167795,90.86225540665957,18,291
131,434.98480295300004,1.48864115,434.873011114,1.352997092,99.97429982881215,90.88806204235318,19,291
138,434.536605202,1.4871122159999999,434.458661697,1.351724405,99.9820628448635,90.89592503219677,20,291
145,434.117238531,1.4855848269999998,434.06532945799995,1.350702624,99.98804261420815,90.9205990429788,21,291
152,433.770025838,1.4842270789999998,433.715655618,1.349988999,99.98746565766159,90.95569122142395,22,291
159,433.39519049899997,1.4829583750000002,433.30174976800004,1.34873598,99.97843983204051,90.94901129642294,23,291
166,433.101314871,1.48178477,432.940524427,1.347937595,99.96287463499208,90.96716488724608,24,291
173,432.661934505,1.4803525880000001,432.52430195600004,1.3465928440000001,99.96818935570161,90.96433207302907,25,291
180,432.330902312,1.4791657980000001,432.242020224,1.3457595640000002,99.97944119017987,90.98098170060582,26,291
187,432.00321523,1.478249224,431.95772577599996,1.344729332,99.98947011216669,90.96770085637468,27,291
194,431.626798042,1.476741102,431.61088354000003,1.343977727,99.9963129022405,91.0097054371823,28,291
201,431.308913614,1.475521417,431.199566006,1.342978355,99.97464749636548,91.0172051403033,29,291
208,430.955021496,1.474514152,430.88054244600005,1.341728351,99.98271767440106,90.99460654074481,30,291
215,430.61489895200003,1.473151208,430.557590119,1.3410093049999998,99.98669139569031,91.02998373266784,31,291
222,430.27959868299996,1.471951706,430.175551259,1.339969333,99.97581864807941,91.0335120057261,32,291
229,429.994650428,1.470950476,429.87659056,1.339095726,99.97254387516624,91.03608502452396,33,291
236,429.646178444,1.4696334850000001,429.545184732,1.338255404,99.97649374832898,91.06048668998584,34,291
243,429.305718293,1.46847958,429.190651317,1.337082825,99.97319696172286,91.05219052484203,35,291
250,428.96165552900004,1.467224753,428.927538932,1.3363762270000001,99.99204670241261,91.08190304638353,36,291
257,428.751368401,1.4665811089999998,428.64462628399997,1.335448858,99.97510395887525,91.05864311252355,37,291
264,428.467789222,1.465554816,428.35883814500005,1.33465176,99.97457193288723,91.06802048133012,38,291
271,428.193114955,1.464725642,428.065784807,1.333694989,99.97026338267644,91.05425280729808,39,291
278,427.89817967,1.463652993,427.76989456700005,1.3328657149999998,99.97001971284409,91.06432476649196,40,291
285,427.590308977,1.462484301,427.486547033,1.332167426,99.9757333265461,91.08934879431571,41,291
292,427.32848873899997,1.461685441,427.21397512,1.331319946,99.97320243746493,91.08115252822033,42,291

File: Experimental Data/slow_cyclesDCW_AGE_291K-07.txt.csv
Cycle,Charge Capacity (mAh),Charge Energy (Wh),Discharge Capacity (mAh),Discharge Energy (Wh),Coulombic Efficiency,Energy Efficiency,Loop Number,Temperature (K)
5,407.553589845,1.3979098920000002,407.123503189,1.256313214,99.89447114030733,89.87082938533207,1,291
12,406.9334884,1.3945370380000002,406.433194461,1.255541016,99.87705756511535,90.03281962310992,2,291
19,406.204735937,1.3913256360000001,405.69116247200003,1.254256205,99.87356782933234,90.14828538672882,3,291
26,405.52279646,1.388487215,404.998021641,1.253274771,99.8705930163283,90.26188771929023,4,291
33,404.961164618,1.385964927,404.24561073999996,1.2520789829999999,99.8233030866861,90.33987502917523,5,291
40,404.16025055,1.3827910429999999,403.57056392,1.2509806570000002,99.854095837184,90.46780157658284,6,291
47,403.42750679799997,1.379856421,403.014342052,1.249793868,99.89758637201533,90.5741966323031,7,291
54,402.940557701,1.378137731,402.48695826200003,1.248984803,99.88742770358289,90.62844553959897,8,291
61,402.463750768,1.376178613,401.928622604,1.247899381,99.86703692867273,90.67859136973814,9,291
68,401.996931926,1.374689953,401.517508528,1.246856682,99.8807395380599,90.70093800270904,10,291
75,401.451282431,1.3724345850000002,400.932375901,1.24570772,99.87074234092422,90.76627284206772,11,291
82,401.009700529,1.370769702,400.4674121,1.2446690440000001,99.86476924915168,90.80074079431324,12,291
89,400.61013731099996,1.3694510910000002,400.051109955,1.243617909,99.86045601348177,90.81141467358908,13,291
96,400.203813496,1.367816036,399.705367222,1.242990607,99.87545189296279,90.8741069182786,14,291
103,399.86466816399997,1.366557789,399.36122308,1.242244036,99.87409613199597,90.90314701649255,15,291
110,399.457853098,1.3651822029999998,399.04335897799996,1.241345586,99.89623583144369,90.9289311911723,16,291
117,399.136764487,1.3637849359999998,398.640062415,1.2405249139999999,99.87555592062826,90.9619164469199,17,291
124,398.861325149,1.363241685,398.333576687,1.239588543,99.86768622859014,90.92947762963982,18,291
131,398.547706038,1.361730871,398.054251389,1.239056646,99.87618680486071,90.99130176068397,19,291
138,398.242657843,1.360554834,397.742774908,1.2382554490000002,99.8744778026273,91.01106534306726,20,291
145,397.968675102,1.359705732,397.44771543400003,1.2372704559999999,99.8690953081002,90.99545783190094,21,291
152,397.67216114900003,1.3586158810000002,397.102375152,1.2362941,99.85671966693526,90.99658831383849,22,291
159,397.447951434,1.357748655,396.94362198299996,1.23615929,99.87310805121012,91.04478103865256,23,291
166,397.142489334,1.356763182,396.66765430199996,1.2353008399999998,99.8804371114266,91.047638702802,24,291
173,396.85356652900003,1.3554691959999998,396.393531271,1.234720701,99.88407934391931,91.09175661414295,25,291
180,396.64626338799997,1.3549466929999998,396.11932727699997,1.2337962130000002,99.86715213033924,91.05865340489822,26,291
187,396.43876887199997,1.3541615759999999,395.93981654,1.233425056,99.87414138798289,91.08403885180095,27,291
194,396.145809635,1.3531453420000001,395.644668689,1.232476442,99.87349583567179,91.08234006691056,28,291
201,396.006721101,1.3525580560000001,395.477617155,1.2321811550000001,99.86639016011422,91.10005663224558,29,291
208,395.79752690099997,1.352094988,395.204794739,1.2312494569999999,99.85024359130263,91.06234901597017,30,291
215,395.571784928,1.351195896,395.029321919,1.230796773,99.86286610176235,91.08943985424894,31,291
222,395.33989166000003,1.350278566,394.829755312,1.230359215,99.87096259224991,91.11891767968714,32,291
229,395.169535486,1.349942983,394.69183960699996,1.2297071039999998,99.87911621820429,91.09326241818022,33,291
236,394.90476284,1.348764128,394.34862288200003,1.2289372129999998,99.85917111913251,91.11579908507174,34,291
243,394.711233932,1.347995818,394.23281177499996,1.228744164,99.87879185696485,91.15341068513612,35,291
250,394.499611215,1.347239886,394.047846145,1.228136093,99.88548402655996,91.15942199769462,36,291
257,394.335132943,1.346789289,393.820348534,1.227397775,99.86945509897683,91.1351007187881,37,291
264,394.177783179,1.346193379,393.676123218,1.226934922,99.87273256322206,91.14106049989718,38,291
271,393.929489218,1.345513593,393.42652757900004,1.2261170890000002,99.87232191222891,91.12632494973244,39,291
278,393.717525928,1.34479076,393.259034169,1.225516031,99.88354804426872,91.13061060889503,40,291
285,393.55668375000005,1.34421221,393.03587838799996,1.224992558,99.86766700109433,91.13089056079919,41,291
292,393.283150944,1.3432057169999998,392.785437356,1.224241621,99.8734465011264,91.14327057319993,42,291
299,393.15479204800005,1.342677633,392.675978875,1.2239899749999998,99.8782125557962,91.16037572363432,43,291
306,392.92573123700004,1.342054361,392.420303999,1.223127643,99.87136825160091,91.13845746819193,44,291

File: Experimental Data/slow_cyclesDCW_AGE_291K-08.txt.csv
Cycle,Charge Capacity (mAh),Charge Energy (Wh),Discharge Capacity (mAh),Discharge Energy (Wh),Coulombic Efficiency,Energy Efficiency,Loop Number,Temperature (K)
5,429.278826393,1.476225151,429.126253927,1.320072517,99.9644584226802,89.42216680875397,1,291
12,428.83736338299997,1.473378394,428.538385812,1.319909079,99.93028182790758,89.58384922536065,2,291
19,428.05558327299997,1.470063678,427.73164180500004,1.3184274079999998,99.92432256915725,89.68505430959976,3,291
26,427.376962631,1.467131292,427.012919232,1.317582456,99.91481913373175,89.80671758448187,4,291
33,426.695342955,1.464167358,426.319456906,1.316578474,99.91190762795843,89.91994438384413,5,291
40,426.842736422,1.46347252,426.42957774800004,1.3240673969999999,99.90320587918089,90.47436005153003,6,291
47,425.565527648,1.459421625,425.286923867,1.3154531070000002,99.93453328267921,90.13523470299408,7,291
54,424.978189021,1.4573772969999998,424.552485534,1.313806958,99.89982933289339,90.14871857167405,8,291
61,424.362285506,1.4550045280000001,423.99106161599997,1.312656821,99.91252194111514,90.21668288581436,9,291
68,423.816212998,1.452784796,423.384917965,1.311492928,99.8982353624584,90.2744117099089,10,291
75,423.27767123399997,1.450783092,422.866264663,1.310345847,99.90280456566477,90.31990062646801,11,291
82,422.790215417,1.4491119010000002,422.450461401,1.309463484,99.9196400475671,90.36317230549056,12,291
89,422.250920035,1.446934208,421.886083377,1.3082225,99.91359719051181,90.41340599779365,13,291
96,421.83427879100003,1.445255268,421.460887127,1.307430206,99.9114838023429,90.46361808521705,14,291
103,421.43394520199996,1.4440742290000002,421.030225178,1.30627568,99.90420324973908,90.45765472212437,15,291
110,421.00319975,1.4429147310000001,420.644725901,1.304694999,99.91485246449128,90.42079694451466,16,291
117,420.598634962,1.4407046520000002,420.215966891,1.304405006,99.909018232778,90.53937628293298,17,291
124,420.260140468,1.439467482,419.829137757,1.303489116,99.8974438283583,90.55356458549024,18,291
131,419.860789392,1.438187803,419.535551199,1.302640503,99.9225366594792,90.57513214079177,19,291
138,419.474356141,1.436734403,419.10216381600003,1.301491605,99.91127173340846,90.58679198343106,20,291
145,419.182737154,1.43558735,418.803209053,1.3008373169999998,99.90945998788577,90.61359568263121,21,291
152,418.846176953,1.434444471,418.419466483,1.299786489,99.89812239111164,90.61253434884618,22,291
159,418.539622135,1.433021421,418.226565946,1.299632998,99.92520273531021,90.69180536694853,23,291
166,418.252522785,1.4321961010000002,417.90495450599997,1.2986484919999999,99.91689989657786,90.67532659062864,24,291
173,417.956126028,1.431015957,417.60952839600003,1.297946306,99.9170732020861,90.70103653638014,25,291
180,417.61768600199997,1.4299852800000001,417.28244341000004,1.2967368810000002,99.9197250013022,90.68183422139843,26,291
187,417.385836815,1.429001692,416.982650252,1.2962233159999998,99.90340195391471,90.7083121914176,27,291
194,417.02325871,1.427587287,416.680855191,1.295560887,99.91789342396412,90.75178091019242,28,291
201,416.784779479,1.427016047,416.479247056,1.29469312,99.92669299887056,90.72729929854812,29,291
208,416.544130924,1.42591994,416.192083705,1.29419399,99.91548381243086,90.7620374535193,30,291
215,416.269492259,1.424879785,415.93324575599996,1.293549945,99.91922384194544,90.78309332600996,31,291
222,416.03461373700003,1.424087965,415.686831626,1.2928569509999999,99.91640548658293,90.7849081499681,32,291
229,415.774643443,1.4230497949999998,415.40417138299995,1.292117201,99.91089594667626,90.79915583698883,33,291
236,415.46735937299997,1.42207776,415.06509810800003,1.291008045,99.90317861176699,90.78322447008806,34,291
243,415.240367431,1.421185028,414.923361708,1.290661112,99.92365729638445,90.81583935740703,35,291
250,414.991494474,1.4204384479999999,414.61989748400003,1.28970234,99.91045672141523,90.79607369231111,36,291
257,414.796914604,1.4199672019999998,414.39415063300004,1.28892052,99.90290092408608,90.77114726203375,37,291
264,414.54069591,1.418659288,414.17232387200005,1.288614867,99.91113730409718,90.83328730865786,38,291
271,414.272948177,1.417796069,413.950162682,1.287882996,99.92208385886155,90.83697043315755,39,291
278,414.130740234,1.41726035,413.695312639,1.287209958,99.89485745618548,90.82381779748513,40,291

File: Experimental Data/slow_cyclesDCW_AGE_291K-09.txt.csv
Cycle,Charge Capacity (mAh),Charge Energy (Wh),Discharge Capacity (mAh),Discharge Energy (Wh),Coulombic Efficiency,Energy Efficiency,Loop Number,Temperature (K)
5,432.210854268,1.4860683799999999,429.95921948200004,1.327997056,99.47904251738116,89.36311907800636,1,291
12,431.87047571100004,1.483530819,429.619017987,1.3284993299999999,99.47867292379888,89.54983024184817,2,291
19,431.44455676999996,1.481532939,429.15068261799996,1.327898491,99.46832701537063,89.63003494855136,3,291
26,430.866571076,1.478861751,428.562392472,1.32737815,99.46522223846566,89.75674359705582,4,291
33,430.36825040900004,1.476476087,428.11275065499996,1.326947511,99.47591399880066,89.87260428282168,5,291
40,430.810544401,1.476234465,428.511757198,1.333272691,99.46640414612037,90.31578130781548,6,291
47,429.430963272,1.4725484549999999,427.14199397600004,1.325743554,99.46697618668216,90.03055549706852,7,291
54,428.862019608,1.470442344,426.60943208000003,1.324645564,99.4747523853805,90.08483531537908,8,291
61,428.349028448,1.468467899,426.06642749800005,1.323501017,99.46711658054407,90.12801831768199,9,291
68,427.985362502,1.466946795,425.7251048,1.3229370180000002,99.47188434464522,90.18302657663875,10,291
75,427.56492282199997,1.4653348229999998,425.306747143,1.32222391,99.47185197885373,90.23356909603724,11,291
82,427.144731525,1.46381914,424.89517529299997,1.321224849,99.47335035036751,90.25874938347917,12,291
89,426.674507167,1.462031423,424.47592837,1.3201998339999998,99.48471756337214,90.29900542705366,13,291
96,426.352646279,1.460659847,424.095192678,1.319549008,99.47051962249984,90.3392402214778,14,291
103,425.975255689,1.459335363,423.755605898,1.318792953,99.47892518136769,90.36942339894493,15,291
110,425.397628586,1.457691785,423.179035689,1.316421318,99.47846608727592,90.30861884153377,16,291
117,425.27810996200003,1.456691616,423.113093832,1.317190734,99.49091757151727,90.42344443616265,17,291
124,424.95822702699996,1.455478669,422.769714979,1.3163284849999999,99.4850053702194,90.43955868514347,18,291
131,424.64870602499997,1.4543897989999999,422.44453928499996,1.315318989,99.48094349312106,90.43785853726276,19,291
138,424.319686324,1.4532164669999998,422.111243248,1.3144492939999999,99.47953320404898,90.45103216546472,20,291
145,424.046648589,1.452139018,421.856478408,1.313997178,99.48350725367416,90.48700997028095,21,291
152,423.740930052,1.451121925,421.525150784,1.3129997979999999,99.47709104529315,90.48170077093968,22,291
159,423.513263323,1.4501582290000001,421.281897394,1.312580523,99.4731296225549,90.51291760797227,23,291
166,423.254463735,1.449338362,421.059255753,1.3117884739999999,99.48135030576442,90.50947027923904,24,291
173,422.914291808,1.448192187,420.71387075800004,1.310819377,99.47970047533913,90.51418649864598,25,291
180,422.639440368,1.447463316,420.449808295,1.3098891,99.4819148749834,90.4954955003502,26,291
187,422.45221936999997,1.44665476,420.301776074,1.3097390750000002,99.49096177096503,90.53570424777784,27,291
194,422.187477031,1.44552101,420.041953712,1.309164855,99.49180792047926,90.56698906091998,28,291
201,422.010681757,1.444951102,419.871520611,1.308816931,99.49310260652791,90.57863128990505,29,291
208,421.748336995,1.444116925,419.60893784,1.307587805,99.49273086166897,90.54584032383666,30,291
215,421.539440981,1.443210267,419.416648102,1.3075030319999998,99.49641891775065,90.59684939173177,31,291
222,421.34654977400004,1.4425367869999999,419.179757082,1.306880067,99.48574571379254,90.59596114133622,32,291
229,421.16079067500004,1.441863756,419.04656149899995,1.3065111550000001,99.49799952350465,90.61266361424512,33,291
236,420.962062256,1.441230835,418.822061232,1.305846863,99.49164040756276,90.60636445514295,34,291
243,420.763350791,1.440522853,418.659086606,1.305362812,99.4998936620682,90.61729283096629,35,291
250,420.515486837,1.439703436,418.418331453,1.304635245,99.5012893818075,90.61833238550388,36,291
257,420.299251022,1.4389655339999998,418.224242625,1.304014672,99.5063021425914,90.62167516793353,37,291
264,420.13900670600003,1.438437829,418.037161293,1.30349841,99.49972619074839,90.61903015344016,38,291
271,419.95676904899994,1.4377423450000002,417.828102515,1.302965392,99.49312246143327,90.62579234250764,39,291
278,419.74607268399996,1.437128301,417.615925598,1.302189598,99.4925153027927,90.61053192633494,40,291

File: Experimental Data/slow_cyclesDCW_AGE_291K-10.txt.csv
Cycle,Charge Capacity (mAh),Charge Energy (Wh),Discharge Capacity (mAh),Discharge Energy (Wh),Coulombic Efficiency,Energy Efficiency,Loop Number,Temperature (K)
5,408.107348852,1.402322576,409.026480514,1.259235006,100.22521811101552,89.79638690491993,1,291
12,407.74562991600004,1.399803823,408.549683256,1.2594110170000001,100.19719483938199,89.97053703574576,2,291
19,407.027920322,1.396906737,407.780124854,1.258131288,100.18480416070842,90.06551795304286,3,291
26,406.558804146,1.394577814,407.226917954,1.2576703489999999,100.1643338678653,90.18287372525201,4,291
33,406.062714683,1.39232076,406.700742396,1.2571918979999999,100.15712541189556,90.29470321192366,5,291
40,405.488608174,1.3899914219999998,406.259780049,1.260776989,100.19018336383674,90.7039402578414,6,291
47,405.05587120399997,1.388098293,405.655129186,1.2557970250000001,100.1479445243489,90.46888331559961,7,291
54,404.517762207,1.38610506,405.173774863,1.254920518,100.16217153294356,90.53574322858327,8,291
61,404.045867412,1.384300196,404.642485611,1.2537409359999998,100.14766100760329,90.56857317673888,9,291
68,403.600342533,1.382418671,404.199373793,1.253121205,100.14842189088355,90.64701101682387,10,291
75,403.159718556,1.3808180710000002,403.801847661,1.2522355699999999,100.15927412274716,90.68794769560918,11,291
82,402.782210138,1.379462335,403.401805063,1.251318954,100.15382877133221,90.71062850005252,12,291
89,402.43565718499997,1.378094256,403.062865311,1.250786865,100.155853020179,90.76206939795851,13,291
96,402.035866987,1.376494201,402.621038639,1.249912808,100.14555210120565,90.80407364534912,14,291
103,401.64643342600004,1.3752949,402.254019531,1.2488250520000002,100.15127387035838,90.80416512851171,15,291
110,401.22608551499997,1.374018194,401.883163185,1.247450268,100.16376743529938,90.78848252863818,16,291
117,401.059632258,1.372904125,401.634879196,1.2476048139999998,100.14343177216847,90.8734114263077,17,291
124,400.770754597,1.371863078,401.30788662299994,1.2468529469999998,100.13402475600796,90.88756501980876,18,291
131,400.38699485200004,1.370612086,400.960182883,1.245670583,100.14315850374007,90.88425497803469,19,291
138,400.12822641500003,1.369668368,400.706108309,1.2450949100000002,100.14442417601417,90.90484522308836,20,291
145,399.791131519,1.368345836,400.399844257,1.244466351,100.1522576890806,90.94677078404906,21,291
152,399.575216139,1.3675691970000001,400.181907487,1.243844135,100.15183407866542,90.9529212655994,22,291
159,399.311931249,1.36641214,399.918264864,1.243477922,100.15184460256508,91.0031377502252,23,291
166,399.05163034400005,1.365657629,399.67032587799997,1.242610931,100.15504147507595,90.9899307566494,24,291
173,398.73808498700004,1.364391607,399.381447795,1.24192861,100.16134972610426,91.02435133932923,25,291
180,398.507178894,1.363784289,399.149130875,1.2410386740000001,100.16108918860174,90.99963124740177,26,291
187,398.292964897,1.362844745,398.908525775,1.2407332690000001,100.15454977422439,91.03995693948251,27,291
194,398.119310021,1.3620956679999998,398.71520181000005,1.240442245,100.14967668585797,91.06865796154932,28,291
201,397.822186338,1.3613423390000001,398.45427506600004,1.2392109480000002,100.15888724905429,91.02860555341915,29,291
208,397.62053009600004,1.360462831,398.21020511,1.238913059,100.1483009476039,91.06555730665161,30,291
215,397.35662212799997,1.359449369,398.018690806,1.2384400670000002,100.1666182570343,91.09865326657857,31,291
222,397.23928681800004,1.359047281,397.852760386,1.237937657,100.15443426376933,91.08863792355433,32,291
229,396.9763052,1.3580595830000002,397.61103182700003,1.237237093,100.159890305463,91.10329977326185,33,291
236,396.795121475,1.3574487229999999,397.430130186,1.236645102,100.16003440481815,91.1006862393284,34,291
243,396.552970331,1.3565706499999999,397.172273484,1.235933734,100.15617160867136,91.1072146518871,35,291
250,396.38098334800003,1.356094412,396.96024450299996,1.2352130019999998,100.14613747362633,91.08606237660685,36,291
257,396.151083502,1.355322669,396.719533005,1.2346168469999999,100.14349310822904,91.093942072919,37,291
264,395.983979619,1.354577637,396.530041164,1.2342117920000002,100.13789990835625,91.11414202388757,38,291
271,395.797392717,1.353973693,396.36843709799996,1.2335880879999999,100.1442769435847,91.10871905249049,39,291
278,395.502731463,1.3529033929999998,396.140426616,1.23291926,100.1612365989588,91.13135988712834,40,291

File: Experimental Data/slow_cyclesDCW_AGE_291K-11.txt.csv
Cycle,Charge Capacity (mAh),Charge Energy (Wh),Discharge Capacity (mAh),Discharge Energy (Wh),Coulombic Efficiency,Energy Efficiency,Loop Number,Temperature (K)
5,435.08567843599997,1.494957396,435.617521489,1.344553547,100.12223869443643,89.9392551652355,1,291
12,434.115538202,1.490636358,434.641967137,1.3429589100000001,100.12126470689815,90.09299302224588,2,291
19,433.216283118,1.487172121,433.675021386,1.340817804,100.10589128014726,90.1588851126668,3,291
26,432.50225074,1.4843000179999999,432.974055204,1.339637044,100.10908716964889,90.25379153502107,4,291
33,431.84339307399995,1.481597024,432.295253388,1.338523813,100.10463522685471,90.34331139423239,5,291
40,431.255345325,1.479354264,431.800373058,1.343332028,100.12638167593938,90.8052966547572,6,291
47,430.717226161,1.477676787,431.161897809,1.336080183,100.10323981048155,90.4176200610506,7,291
54,430.166047177,1.475645679,430.588354413,1.334802294,100.0981730749722,90.4554740338856,8,291
61,429.579461116,1.473419421,430.042111306,1.333576262,100.10769839619383,90.508937441242,9,291
68,429.17365250800003,1.471866737,429.586706007,1.332651944,100.09624390886675,90.54161701597037,10,291
75,428.75153030800004,1.4702697130000002,429.189184319,1.3317941389999999,100.10207637292525,90.58162099269195,11,291
82,428.35540757399997,1.4688175239999999,428.813187181,1.330990414,100.10686910890017,90.6164579501572,12,291
89,427.950948331,1.46724292,428.39030818500004,1.329900053,100.10266593769998,90.63939139675658,13,291
96,427.484660587,1.4654563399999998,427.983540588,1.329107306,100.11670126369327,90.69579691470032,14,291
103,427.167347099,1.464313245,427.628690975,1.328292256,100.10800073534017,90.71093637481916,15,291
110,426.851527938,1.463247413,427.316878999,1.3268976419999998,100.10901942022979,90.68170086694695,16,291
117,426.524143708,1.461860487,427.017881216,1.326813345,100.11575839616198,90.76196783475959,17,291
124,426.215588689,1.460708849,426.722406146,1.326152356,100.11891105591866,90.78827426203947,18,291
131,425.87694288,1.459467725,426.334878914,1.3249884650000001,100.10752778276823,90.78573251765468,19,291
138,425.576612894,1.458430186,426.019427026,1.3241193519999999,100.10405039153557,90.7907258578917,20,291
145,425.299669063,1.457319055,425.784634332,1.323763949,100.11402907274028,90.83556167458471,21,291
152,425.029486455,1.456370287,425.532903066,1.322958763,100.11844274974868,90.83945029702464,22,291
159,424.726729443,1.455204382,425.19724951499995,1.32234946,100.11078183673936,90.87035995470222,23,291
166,424.433197563,1.4541742,424.91102925399997,1.321362883,100.11258113025643,90.86689084430188,24,291
173,424.231305654,1.453422251,424.680532824,1.3208744849999998,100.10589203672924,90.8802988320288,25,291
180,423.947372974,1.452460338,424.387123858,1.320009263,100.10372770585063,90.88091622643674,26,291
187,423.664051081,1.451360042,424.147816618,1.319317225,100.11418611887547,90.90213226360824,27,291
194,423.48158899099997,1.450707719,423.946401554,1.318823164,100.10975980422371,90.90895062646318,28,291
201,423.216609709,1.449667456,423.70834131000004,1.318353526,100.11618910735524,90.94178948030411,29,291
208,422.979153468,1.448880009,423.410827048,1.317134853,100.10205552128532,90.90710375036998,30,291
215,422.778349825,1.448092961,423.245917704,1.317059797,100.11059409243485,90.95132926345327,31,291
222,422.60214499399996,1.4474134200000002,423.049341441,1.3163891589999999,100.10581972957246,90.94769613231855,32,291
229,422.40203393599995,1.4467163,422.812260318,1.315736887,100.09711752052364,90.9464341419254,33,291
236,422.122454953,1.445685973,422.59107443299996,1.315201061,100.11101505605812,90.9741870339085,34,291
243,421.947234966,1.44506356,422.394251701,1.314509306,100.105941382703,90.96550092232621,35,291
250,421.75098147399996,1.444384683,422.21746914600004,1.313920303,100.11060737081625,90.96747691002759,36,291
257,421.48846547,1.443505796,421.997168286,1.313471376,100.12069198985853,90.99176322254269,37,291
264,421.298963886,1.442864938,421.815141077,1.3128450310000002,100.12252040362,90.98876800068172,38,291
271,421.163884238,1.442264478,421.592459598,1.312264328,100.10175976052065,90.98638620149111,39,291

File: Experimental Data/slow_cyclesDCW_AGE_291K-12.txt.csv
Cycle,Charge Capacity (mAh),Charge Energy (Wh),Discharge Capacity (mAh),Discharge Energy (Wh),Coulombic Efficiency,Energy Efficiency,Loop Number,Temperature (K)
5,426.418137365,1.4641937719999998,426.09020379400005,1.3132388480000001,99.92309577331152,89.69023589044471,1,291
12,412.882310803,1.415065211,412.568443091,1.277530536,99.92398131288562,90.28068290204048,2,291
19,395.168913231,1.352422376,394.741083822,1.2263214960000002,99.89173505438423,90.67592475266767,3,291
26,376.005556738,1.284964645,375.733319182,1.1694676149999998,99.92759746468596,91.0116569783132,4,291
33,356.46082726099996,1.21689562,356.152865193,1.109117938,99.91360563505216,91.14322705837333,5,291
40,336.21569827900004,1.146740689,335.924640693,1.045855663,99.91343129202774,91.20245518732091,6,291
47,315.373092537,1.072693776,315.088661629,0.980225279,99.9098112950246,91.37978619165588,7,291
54,294.03945272600004,1.000109365,293.78153907300003,0.913338589,99.91228603828196,91.32387126481912,8,291
61,286.971230127,0.975537833,286.71555044999997,0.890433581,99.91090407324563,91.27617103907852,9,291
68,277.17155862600004,0.942288234,276.957320988,0.859185699,99.92270576423424,91.18077335559727,10,291
75,269.224658369,0.9163965580000001,269.02309378300004,0.833025203,99.92513145444364,90.9022623151319,11,291

File: Experimental Data/slow_cyclesDCW_AGE_291K-13.txt.csv
Cycle,Charge Capacity (mAh),Charge Energy (Wh),Discharge Capacity (mAh),Discharge Energy (Wh),Coulombic Efficiency,Energy Efficiency,Loop Number,Temperature (K)
5,431.31063978199995,1.479797128,431.303985812,1.333802247,99.99845726736459,90.13412864253105,1,291
12,430.964750175,1.477943905,430.797690682,1.333010755,99.9612359263879,90.19359601472831,2,291
19,430.474314811,1.475852019,430.35154338999996,1.3319785499999999,99.9714799659873,90.25149763338163,3,291
26,429.98404518499996,1.473929086,429.897388097,1.3313520280000002,99.97984644105512,90.32673556996352,4,291
33,429.574626124,1.472259275,429.39841851999995,1.330459651,99.95898090965242,90.36856982952271,5,291
40,429.19171706400004,1.470668293,429.087479718,1.330067639,99.9757131039916,90.43967598477354,6,291
47,429.09334406299996,1.4697901480000002,428.92553975,1.329677486,99.96089328456809,90.46716552082916,7,291
54,428.550042123,1.468326776,428.431420413,1.328749286,99.97232021973154,90.4941125993605,8,291
61,428.241847386,1.4671633880000001,428.099298482,1.328086393,99.96671299059862,90.52068800669934,9,291
68,427.907316637,1.466045898,427.817898799,1.327263164,99.97910345663104,90.53353416906461,10,291
75,427.714579296,1.465232637,427.61189163200004,1.3270856919999998,99.97599154460225,90.57167158910342,11,291
82,427.42883503300004,1.464229011,427.280612333,1.326289892,99.96532225066458,90.57940267787795,12,291
89,427.151263668,1.4632529269999999,427.024667248,1.325646316,99.97036262542855,90.59584242335161,13,291
96,426.93451603999995,1.4624378789999999,426.746195398,1.3250132929999998,99.95589004052736,90.60304796714036,14,291
103,426.672094977,1.461348586,426.604712896,1.3248676739999998,99.98420752568701,90.66061901263576,15,291
110,426.540100409,1.4610772,426.341704583,1.3240466450000001,99.95348718073407,90.62126525552517,16,291
117,426.332974019,1.460135242,426.258246632,1.323978047,99.98247206020788,90.67502851218764,17,291
124,426.14517233099997,1.459701198,425.937794664,1.323065963,99.9513363800731,90.63950655194296,18,291
131,425.94265119899995,1.458698065,425.827797463,1.322914758,99.97303539909032,90.69147274148197,19,291
138,425.760401886,1.45807685,425.616054157,1.322252134,99.966096487987,90.6846668610094,20,291
145,425.602106275,1.457601596,425.430864101,1.3216974099999999,99.95976472590826,90.67617747037647,21,291
152,425.444824752,1.456988805,425.29504566599996,1.321298251,99.96479470961074,90.68691855871879,22,291
159,425.273583341,1.4562914580000001,425.132809622,1.321039941,99.96689808054992,90.71260658318026,23,291
166,425.142207609,1.45587109,424.984393591,1.320585367,99.96287971055906,90.70757542139256,24,291
173,425.00218955,1.455241851,424.879926511,1.320472107,99.97123237432507,90.73901400599563,25,291
180,424.89156524,1.454950269,424.758766478,1.320048304,99.96874525811663,90.72807037640405,26,291
187,424.657290931,1.453958605,424.565859803,1.319547228,99.97846943171528,90.75548804912503,27,291
194,424.613301288,1.453997443,424.446334191,1.319072071,99.9606778458203,90.72038450620575,28,291
201,424.425540718,1.45311325,424.356428452,1.3190281480000001,99.98371628015528,90.77256352868575,29,291
208,424.377017664,1.45310075,424.201926192,1.318604529,99.95874152823735,90.74419161919776,30,291
215,424.249041727,1.4526738689999998,424.113476209,1.318269022,99.96804576919061,90.74776177446337,31,291
222,424.08557733500004,1.451930139,423.934331052,1.317895047,99.96433590504293,90.7684888962829,32,291
229,423.985442964,1.4519514709999999,423.774380471,1.3172922169999999,99.9502194010425,90.72563672481034,33,291
236,423.89490037900003,1.4512621510000001,423.744320625,1.317418623,99.96447710178504,90.77743963020227,34,291
243,423.77480276100005,1.4507646369999998,423.61344547299996,1.317011038,99.96192381261254,90.78047564789105,35,291
250,423.611438823,1.450099105,423.50495212799996,1.3167229550000001,99.97486217669288,90.80227347633596,36,291
257,423.522118865,1.4498889069999998,423.400278412,1.316337664,99.97123161989117,90.78886372912984,37,291
264,423.41710987399995,1.449525641,423.25538043299997,1.315869795,99.96180375397486,90.77933896306979,38,291
271,423.28590369,1.449146794,423.150560065,1.3156058970000002,99.96802548258277,90.78486061226452,39,291
278,423.241546349,1.448946122,423.049210911,1.3153211930000002,99.95455657894195,90.77778483470762,40,291
285,423.096165589,1.448296236,423.010547513,1.315307252,99.97976392060164,90.8175564712301,41,291
292,422.969627181,1.44794768,422.83862219900004,1.314688509,99.96902733114122,90.7966860377165,42,291
299,422.922495666,1.447728096,422.79174924200004,1.314555888,99.96908501549579,90.80129698608819,43,291

File: Experimental Data/slow_cyclesDCW_AGE_291K-14.txt.csv
Cycle,Charge Capacity (mAh),Charge Energy (Wh),Discharge Capacity (mAh),Discharge Energy (Wh),Coulombic Efficiency,Energy Efficiency,Loop Number,Temperature (K)
5,430.018034,1.478672815,430.1366596,1.32559715,100.0275862,89.64776633,1,291
12,427.5503613,1.468413865,427.4830047,1.319686822,99.98424593,89.87158549,2,291
19,424.3786762,1.456773635,424.2818632,1.311559247,99.97718712,90.03178088,3,291
26,421.2609992,1.445180942,421.2113129,1.303878797,99.98820534,90.22252917,4,291
33,418.137808,1.433766356,418.0191613,1.295747263,99.97162499,90.37366915,5,291
40,415.250706,1.423209553,415.1558902,1.288219316,99.9771666,90.51508355,6,291
47,412.6020036,1.413987083,412.4889679,1.280836424,99.97260417,90.58331857,7,291
54,410.111302,1.404994215,409.9810179,1.273994379,99.96823201,90.67612987,8,291
61,407.6261094,1.396008545,407.4982426,1.267146289,99.96863135,90.76923587,9,291
68,405.1310259,1.387594763,405.0413296,1.260090231,99.97785991,90.81111176,10,291
75,402.911182,1.379506775,402.7996018,1.25370986,99.97230652,90.88102231,11,291
82,400.6281709,1.371369073,400.5703539,1.247375844,99.9855684,90.95843479,12,291
89,398.5726787,1.364253613,398.430208,1.241119221,99.96425478,90.9742301,13,291
96,396.3511562,1.356382529,396.2503859,1.234671402,99.97457549,91.02678452,14,291
103,394.157736,1.34855368,394.1621789,1.228526961,100.0011272,91.0995965,15,291
110,392.0511205,1.341301089,392.0230834,1.222069354,99.9928486,91.11074046,16,291
117,389.8944241,1.333744735,389.78787,1.215371686,99.97267103,91.12475979,17,291
124,387.7224977,1.326495897,387.5636293,1.208535844,99.95902523,91.10739405,18,291
131,385.6069608,1.318790354,385.5407452,1.202460912,99.98282821,91.17908001,19,291
138,383.3119165,1.310880407,383.2379529,1.195414203,99.98070407,91.19170571,20,291
145,381.0661379,1.303154503,381.020451,1.188553242,99.98801076,91.20585773,21,291
152,378.6355796,1.294731569,378.5573136,1.180772296,99.97932947,91.19823169,22,291
159,376.0050235,1.285492196,375.9475607,1.172812302,99.98471753,91.23449412,23,291
166,373.4016739,1.276507917,373.3594137,1.164691061,99.98868237,91.2404103,24,291
173,370.7811132,1.267535655,370.7587876,1.156593034,99.99397878,91.24737671,25,291
180,368.1101347,1.258167586,368.0678446,1.14816672,99.98851157,91.25705771,26,291
187,365.1996668,1.2482118,365.1550272,1.139009848,99.98777667,91.25132834,27,291
194,362.1233014,1.237570464,362.1112958,1.129361359,99.99668467,91.25632777,28,291
201,358.9807399,1.226884768,358.9692214,1.119425445,99.99679131,91.2412864,29,291
208,355.6507215,1.215382212,355.5986966,1.108776339,99.98537191,91.22861336,30,291
215,352.2809309,1.203946877,352.2097579,1.09801045,99.9797965,91.2009052,31,291
222,348.6654177,1.19153333,348.5882068,1.086485337,99.97785528,91.18379735,32,291
229,344.9687602,1.179134402,344.9161697,1.074772758,99.98475498,91.14930038,33,291
236,341.0540687,1.165511639,341.0747456,1.062612661,100.0060627,91.17134702,34,291
243,337.1169284,1.15219548,337.0672864,1.049798748,99.98527456,91.11290282,35,291
250,333.0140708,1.138185996,332.9239901,1.036518496,99.97294988,91.0675847,36,291
257,328.6735339,1.123333737,328.6255556,1.022848065,99.98540245,91.05469117,37,291
264,324.1093007,1.107801749,324.0860185,1.00823992,99.99281656,91.01266729,38,291
271,319.3810263,1.091905081,319.3068637,0.992845235,99.97677928,90.92779696,39,291
278,314.2691209,1.074481724,314.2151995,0.976597905,99.98284226,90.89013644,40,291
285,308.9146499,1.056382169,308.8456017,0.959303646,99.97764812,90.81028383,41,291
292,303.3144536,1.037420368,303.3197248,0.941579966,100.0017379,90.76166181,42,291
299,297.3554898,1.017427315,297.2904789,0.922143039,99.97813696,90.63478299,43,291
306,290.9313118,0.995644214,290.8444636,0.901439414,99.97014824,90.53830689,44,291
313,284.2479516,0.972990931,284.1673762,0.88002145,99.97165314,90.4449797,45,291
320,277.1821268,0.94922996,277.127468,0.857355001,99.98028056,90.32110628,46,291
327,269.7297928,0.923973985,269.6829183,0.833391267,99.98262166,90.19639952,47,291
334,261.8804094,0.897619152,261.8016174,0.807967768,99.96991299,90.01231382,48,291

File: Experimental Data/slow_cyclesDCW_AGE_291K-15.txt.csv
Cycle,Charge Capacity (mAh),Charge Energy (Wh),Discharge Capacity (mAh),Discharge Energy (Wh),Coulombic Efficiency,Energy Efficiency,Loop Number,Temperature (K)
5,417.51896179,1.437849516,416.99264312500003,1.288710877,99.87394137436453,89.62766010347914,1,291
12,411.849256341,1.417206321,411.31213821899996,1.2733385359999998,99.86958380676172,89.84849397944505,2,291
19,406.388336068,1.3977006749999998,405.793395216,1.2576688,99.85360287213055,89.98126870046765,3,291
26,401.269824866,1.379432514,400.778003032,1.243297719,99.87743363604173,90.13110147699476,4,291
33,396.568296749,1.362806242,396.080746402,1.2295018960000001,99.87705765917325,90.21839334956613,5,291
40,391.96666860600004,1.346650325,391.464386321,1.215639435,99.87185586805471,90.2713505081581,6,291
47,388.21781359600004,1.333594595,387.73361262599997,1.2042538619999998,99.87527595255999,90.30134543999107,7,291
54,383.462687951,1.317032915,383.000683988,1.1897016079999998,99.87951788335164,90.33195711741189,8,291
61,378.880227677,1.301084052,378.415612103,1.175513368,99.87737138545111,90.34876464691307,9,291
68,374.213858676,1.284964181,373.747259647,1.160922656,99.8753121996468,90.34669395193048,10,291
75,369.563124243,1.2689791559999999,369.086191463,1.1462048360000001,99.87094686977306,90.32495376937462,11,291
82,364.645938665,1.251953351,364.203433002,1.130912627,99.87864785643299,90.33185031188914,12,291
89,359.60606228700004,1.234697491,359.14446017200004,1.1148982680000001,99.87163672601504,90.29728140915128,13,291
96,354.493696437,1.217259607,354.034363045,1.098578234,99.87042551204247,90.25011819027691,14,291
103,348.896662507,1.1980063220000001,348.427593861,1.0807805309999998,99.86555656834621,90.21492717965805,15,291
110,343.128153403,1.17844962,342.59595097700003,1.062050677,99.84489689326807,90.1227052031295,16,291

File: Experimental Data/slow_cyclesDCW_AGE_291K-16.txt.csv
Cycle,Charge Capacity (mAh),Charge Energy (Wh),Discharge Capacity (mAh),Discharge Energy (Wh),Coulombic Efficiency,Energy Efficiency,Loop Number,Temperature (K)
5,441.48456465099997,1.517712272,442.171663751,1.3622722390000002,100.1556337763571,89.75826736940294,1,291
12,439.949547499,1.510484544,440.49424593500004,1.358950046,100.12380929565595,89.96782200771727,2,291
19,438.200723464,1.503856592,438.67068138900004,1.354676164,100.10724718144803,90.08014269488271,3,291
26,436.576793472,1.497625925,436.97220562499996,1.350618696,100.0905710424632,90.18398209152262,4,291
33,434.9222418,1.4912659689999999,435.36916062200004,1.347201641,100.10275832759217,90.33946116958566,5,291
40,433.52271352900004,1.486090363,433.94096534700003,1.343691736,100.09647748663393,90.41790253504254,6,291
47,432.439466003,1.482231461,432.817241815,1.341251264,100.0873592356155,90.488651691087,7,291
54,430.941778352,1.476821473,431.34158227700004,1.337378735,100.09277446399581,90.55791505274246,8,291
61,429.503591772,1.471561828,429.963931017,1.333876358,100.10717937028204,90.64358239115727,9,291
68,428.291218373,1.467255593,428.69136567,1.330554614,100.09342878859857,90.68321977083103,10,291
75,427.170972173,1.463345594,427.562375008,1.32749406,100.09162673975925,90.71637386568028,11,291
82,426.04860581400004,1.4593128409999998,426.481805241,1.324672376,100.10167840501963,90.77370792490684,12,291
89,424.89364342899995,1.455191713,425.269818628,1.321476087,100.0885339672216,90.81113335064738,13,291
96,423.94665218899996,1.452148909,424.391046881,1.318805558,100.10482325776262,90.81751532686653,14,291
103,422.76136440799996,1.447798077,423.152120254,1.315507254,100.09242941264209,90.86261923526507,15,291
110,421.83149824500003,1.44454156,422.313857396,1.3132424950000001,100.11434877504568,90.91067584099139,16,291
117,420.679353481,1.440945643,421.09668822000003,1.309233403,100.09920494922004,90.85931931993079,17,291
124,419.739745703,1.437172408,420.247534233,1.307257116,100.12097699472076,90.96035442394884,18,291
131,418.86619805,1.434218419,419.258705523,1.304422145,100.093707125289,90.95003436850995,19,291
138,417.862989185,1.430712601,418.299500077,1.3016056710000001,100.10446268353448,90.9760401977476,20,291
145,416.95777948,1.4275744670000001,417.386981515,1.298717384,100.10293656962949,90.97370498151392,21,291
152,416.06374573999994,1.424426446,416.50960342,1.296330196,100.1071609061268,91.00716991321572,22,291
159,415.21283505599996,1.4214001520000001,415.66869269700004,1.2939147420000001,100.10978890884685,91.03099786357699,23,291
166,414.339880169,1.41832061,414.747953338,1.291226032,100.0984875433264,91.03907980297909,24,291
173,413.524061631,1.415466618,413.945104759,1.288771447,100.10181828992957,91.0492293220581,25,291
180,412.64524050200004,1.412503586,413.052910162,1.28608537,100.098794223218,91.05006052706757,26,291
187,411.762819938,1.409461412,412.161827556,1.283333861,100.09690229391282,91.05136544170959,27,291
194,410.94297238300004,1.40685877,411.362156239,1.280772387,100.10200535942231,91.03773700042402,28,291
201,409.992710842,1.4034161440000001,410.48015084499997,1.278144129,100.11888991928635,91.07377982392654,29,291
208,409.204484008,1.400558299,409.596582888,1.275586417,100.09581979067275,91.0769953604052,30,291
215,408.328619737,1.3976613390000001,408.78716211700004,1.273006555,100.11229738936629,91.08118823053456,31,291
222,407.44799062299995,1.394461876,407.89901603,1.270462298,100.11069520954328,91.10771114405138,32,291
229,406.593203299,1.3915062470000001,406.978744402,1.2676728080000002,100.094822318689,91.10076298493254,33,291
236,405.71078824399996,1.388430618,406.14685112300003,1.265096719,100.10748121362201,91.11702829071436,34,291
243,404.880737067,1.385509031,405.264166489,1.262387767,100.0947018188066,91.11364406544963,35,291
250,404.00904380500003,1.382466916,404.44053956899995,1.259847825,100.10680349131198,91.13041407495064,36,291
257,403.124736419,1.379458027,403.52790317,1.256935899,100.10001042222846,91.11809670161134,37,291
264,402.11276484800004,1.375964548,402.58428481,1.254074374,100.11726063015635,91.14147423513414,38,291
271,401.181683262,1.372861197,401.608982153,1.251007152,100.1065100698331,91.1240812060041,39,291
278,400.3250284,1.36992202,400.718549961,1.248235833,100.09830051410296,91.11729096813848,40,291
285,399.314794027,1.366330658,399.787437431,1.245367201,100.11836360963076,91.14683870322699,41,291
292,398.26738041100003,1.36288904,398.671693276,1.241758583,100.10151794620556,91.11222898967623,42,291
299,397.233098453,1.359267182,397.633205128,1.2385704229999999,100.1007233980648,91.12045368281392,43,291
